Repository: sreearravind/Synthetic-Augmentation-for-Censor-Aware-Fatigue-Life-Prediction-of-LPBF-Al

## Current experimental data

The [development v2 cohort](data/cohorts/development_v2_199_2026-10-06.csv) freezes 199 literature-exact first exposures: 172 failures and 27 runouts across four publication groups. It combines the original 66-record smooth core with 133 identified first exposures from Matušů 2026. See the [overlap and membership audit](docs/development_v2_overlap_and_membership_lock_2026-10-06.md) for exclusions, the three Matušů platform families, and source exclusions. The [feature and grouped-fold audit](docs/development_v2_feature_and_grouped_fold_audit_2026-10-06.md) confirms a 192-row R=0.1 publication-transfer track and a separate seven-row R=-1 Romano challenge.

File: Manuscript_development/Introduction_Section_1_5_Option_A_2026-10-08.md
# Introduction subsection 1.5 — Option A working manuscript

**Status:** Draft replacement for the fifth introduction subsection. The earlier introduction was not found as a saved text file in the repository or the linked source folder, so this file supplies a clean insertion rather than silently rewriting unknown prose. The user adopted [Option A](../docs/manuscript_title_abstract_options_2026-10-08.md) on 8 October 2026. The first four literature subsections and their bibliography remain to be reconciled against this ending.

## 1.5 Research gap, novelty statement and what this research work conveys

The available experimental reports on laser powder bed fused AlSi10Mg combine failures, specimens that survive a specified stopping cycle, and changes in manufacturing and test conditions. Our audited literature cohort provides first-exposure stress and outcome records, but it does not provide a consistently joined, numeric pre-fatigue defect or surface measurement for every specimen. The focused question is therefore whether synthetic episodes generated from a fitted, stress-based probability model add predictive value when an **entire publication**, rather than individual specimens from the same campaign, is held out. Answering it requires treating runouts as right-censored observations and comparing augmentation with an experimental-only model that already accounts for source variation.

We assembled a versioned inventory of 199 original first exposures. The primary comparison uses 192 records at stress ratio (R=0.1): 166 failures and 26 runouts from Wu, Chen and Matušů, with each publication held out in turn. Pooled and source-marginal Weibull accelerated failure time baselines are compared with source-preserving synthetic self-distillation and a prespecified filter that retains synthetic episodes only from training sources with observed runout support. Synthetic episodes remain training interventions and are never counted as new experimental specimens. The main endpoint is censored negative log likelihood, averaged equally over the three held-out publications; failure and runout contributions are also examined separately.

The contribution is a traceable test of **when this particular stress-only augmentation procedure does not improve transfer**, alongside a diagnosis of the opposing failure and runout likelihood changes under source adjustment. The fixed runout-support filter is not a learned selection algorithm, and same-model synthetic episodes carry no independent physical measurements. The reported lack of consistent augmentation gain limits the claim to the evaluated publications and loading domain. Independently measured, specimen-linked pretest features could support a later feature-guided algorithm, but that remains a separate research question requiring a verified data join and untouched evaluation campaign.

## Evidence notes for manuscript editing (not part of subsection)

- [Cohort membership and overlap](../docs/development_v2_overlap_and_membership_lock_2026-10-06.md): 199 total first exposures; Romano's seven (R=-1) rows are outside the 192-row primary track; Matušů's three platforms remain one publication.
- [Fixed protocol](../docs/development_v2_precomparison_protocol_2026-10-06.md) and [comparison result](../docs/development_v2_four_arm_results_2026-10-06.md): exact primary counts, four arms, likelihood, macro averaging and observed non-gain.
- [Claim reconciliation](../docs/manuscript_claim_evidence_reconciliation_2026-10-08.md) and [pretest feature gate](../docs/hcf_feature_readiness_and_method_feasibility_gate_2026-10-08.md): no validated new learned gate or prospectively joined specimen feature in the inspected HCF material.
- Wu 2021, Chen 2024 and Matušů 2026 are named here as source citations; insert their verified full bibliography entries and harmonize numbering when integrating with subsections 1.1–1.4. No claim of priority over all published augmentation studies is made by this subsection.

**Next single task:** reconcile the existing four introduction subsections and their citation list with Option A, replacing any unsupported promises of a new selective algorithm while preserving the sourced materials context. Do not revise the methods, figures or comparisons in that same task.

File: Manuscript_development/Methods_2_1-2_3_Data_Provenance_First_Exposures_Censoring_2026-10-08.md
# Methods 2.1–2.3 — experimental sources, first exposures and censoring

**Option A working manuscript draft, 8 October 2026.** This file contains only the dataset/provenance and outcome-definition portion of Methods. It follows the [integrated introduction](Introduction_Option_A_Integrated_2026-10-08.md) and the [frozen v2 membership](../docs/development_v2_overlap_and_membership_lock_2026-10-06.md). Model equations, synthetic training, scoring and Results are separate tasks. The manuscript text ends before “Evidence and editorial notes.”

## 2.1 Experimental sources and provenance

We assembled published, numerically reported fatigue results for laser powder bed fused AlSi10Mg from four underlying publication groups. Wu et al. (2021) supplied Table 4 values; Chen et al. (2024) supplied smooth-specimen Tables 3–4; Matušů et al. (2026) supplied a linked experimental workbook; and Romano et al. (2018) supplied one underlying campaign with selected first-exposure values numerically re-reported by Tognan et al. (2023). The Romano and Tognan reports were linked to the same experiment, not counted as two independent publications. Each normalized record retains a source locator, original stress basis, stress ratio, test mode, outcome or stopping cycle, condition labels, and a source/publication group. Where a paper omitted original specimen identifiers, a local identifier preserves the table, group and row position without implying access to an unpublished specimen ID. Only source-table or source-workbook numeric records enter this cohort; approximate plot readings and generated records remain separate.

| Underlying publication group | Numeric source and included subset | Failures | Runouts | Total | Evaluation role |
| --- | --- | ---: | ---: | ---: | --- |
| Wu 2021 | Table 4, horizontal and vertical HCF specimens | 33 | 8 | 41 | Primary, (R=0.1) |
| Chen 2024 | Tables 3–4, smooth L40 and L10 specimens | 18 | 0 | 18 | Primary, (R=0.1) |
| Matušů 2026 | Workbook sheets 71–74, 91–94 and C01–C03; three platform families within one paper | 115 | 18 | 133 | Primary, (R=0.1) |
| Romano 2018, as re-reported by Tognan 2023 | Tables 1–2, individually adjudicated first exposures | 6 | 1 | 7 | Separate (R=-1) challenge |
| **All experimental first exposures** | **Four underlying groups** | **172** | **27** | **199** | **Primary track 192; separate challenge 7** |

Nominal stress amplitude was harmonized from each source’s documented stress basis and ratio; the original locator and source stress definition remain in the extraction ledgers. All included tests are uniaxial. Surface, heat-treatment, orientation, printer and powder descriptors are retained as provenance, not fitted as pooled specimen predictors. The modelling comparison uses stress amplitude only. Defects selected from fracture surfaces and condition-average roughness are not treated as prospectively available individual features.

## 2.2 First-exposure membership and overlap control

The unit of analysis is a specimen’s **initial constant-amplitude loading**, identified independently of any later loading on that specimen. An initial runout followed by a higher-stress retest contributes only its initial censored exposure; the later failure is not a second independent specimen. Wu contributes 41 tabulated initial tests. Chen contributes 18 failures from the two smooth groups; nine notched R5 failures are excluded because their reported stress is a local notch stress that is not directly comparable with the smooth-specimen nominal stress. Chen’s publication does not print original specimen IDs for these rows, so its retained IDs identify table and row position.

The Matušů workbook was screened against earlier papers and its retest suffixes. Series 41–44 were marked in the 2026 paper as previously reported and were excluded, including their later loadings. Within the additional platform families, 19 later loadings and one initial runout with the anonymous identifier 92/XX were also excluded. The retained 133 identified first exposures span three production platforms and 11 series, all assigned to the **single Matušů publication group**. For the Romano campaign, five records whose first-exposure event status could not be adjudicated were excluded; six failures and specimen 3’s original runout were retained. Tognan’s subsequent failure of specimen 3* was excluded as a dependent retest.

The frozen inventory thus has 199 unique record IDs. The primary analysis uses the 192 records at (R=0.1) from Wu, Chen and Matušů (166 failures, 26 runouts), holding out one whole publication at a time. Romano’s seven (R=-1) records (six failures, one runout) are reserved for a separately labelled ratio-transfer challenge and do not enter the primary folds. Platform series, repeat reports and retests are not counted as independent publication holdouts.

## 2.3 Failure and runout definitions

Each first-exposure record has a failure indicator and a cycle value. An observed fracture is coded as a failure at its reported cycle count. A specimen that survives its documented first-exposure stopping point is coded as **right-censored** at that point: its life exceeds or reaches the lower bound, rather than equalling an observed failure life. The source’s original bound operator is retained. Wu’s eight runouts are reported as (N>10^7); Matušů’s 18 are recorded at its method-defined (10^7)-cycle stop with (N\geq10^7). The precise instrument counts printed in the Matušů workbook remain in the source ledger and are not substituted for the study’s stated censoring stop. Romano specimen 3 is censored at its explicitly linked first-exposure count of 8,889,311 cycles, followed by an excluded retest at a higher stress. The retained Chen subset consists only of printed failures; its method-wide stopping policy does not justify manufacturing runout rows absent from the selected tables.

For probabilistic fitting and evaluation, failures provide information at the observed logarithmic life and runouts provide survival information at the logarithm of their recorded lower bound. The subsequent failure of a retested survivor never replaces that specimen’s initial right-censored outcome. Graph-only symbols with uncertain first-exposure linkage, unresolved outcome classes and synthetic episodes do not enter the 199 experimental rows or the held-out test sets.

## Evidence and editorial notes (not manuscript text)

- [Cohort v2 CSV](../data/cohorts/development_v2_199_2026-10-06.csv), Git blob `ee9f6451e60b290c89c44f681b471b3c007c6f74`. Readback on 8 October: 199 rows, 199 unique IDs, every `test_episode=first exposure`, every measurement tier exact; Wu 33/8, Chen 18/0, Matušů 115/18, Romano 6/1. Operators in the frozen CSV are Wu `>`, Matušů `>=`, Romano `≥`.
- [v2 membership/overlap lock](../docs/development_v2_overlap_and_membership_lock_2026-10-06.md), [feature and grouped-fold audit](../docs/development_v2_feature_and_grouped_fold_audit_2026-10-06.md), and [precomparison protocol](../docs/development_v2_precomparison_protocol_2026-10-06.md).
- [Chen source audit](../docs/source_audit.md): nine R5 notched failures are not in the smooth core; later-loading ambiguity in Roveda is unrelated and not added.
- [Matušů workbook/full-text audit](../docs/matusu_2026_full_text_protocol_audit_2026-10-06.md), source article DOI [10.1016/j.rineng.2026.112570](https://doi.org/10.1016/j.rineng.2026.112570), and [Zenodo workbook](https://zenodo.org/records/22230072). Earlier 41–44 re-report DOI [10.1016/j.ijfatigue.2024.108357](https://doi.org/10.1016/j.ijfatigue.2024.108357). “No established prior reuse of 91–94” is a bounded cross-paper audit, not proof that no earlier report exists.
- Source identifiers: Wu DOI [10.1016/j.ijfatigue.2021.106317](https://doi.org/10.1016/j.ijfatigue.2021.106317); Chen DOI [10.1016/j.ijfatigue.2024.108163](https://doi.org/10.1016/j.ijfatigue.2024.108163); Romano DOI [10.1016/j.engfracmech.2017.11.002](https://doi.org/10.1016/j.engfracmech.2017.11.002), with numeric re-report DOI [10.1016/j.cma.2023.116521](https://doi.org/10.1016/j.cma.2023.116521).
- This Methods draft does not claim a fixed specimen-count threshold for journal acceptance, a prospectively matched CT/roughness feature dataset, or an independently validated new ML algorithm.

**Next single task:** draft the probabilistic model and likelihood specification for the experimental-only C0 and C1 arms, including source marginalization and the held-out-publication predictive distribution. Keep synthetic generation and its weighting for a separate Methods task.

File: Manuscript_development/Methods_2_4_Experimental_Only_Models_2026-10-08.md
# 2.4 Experimental-only probabilistic models and held-out prediction

We compared two prespecified experimental-only baselines, C0 and C1. Both were fitted to the same original, exact first-exposure observations from the two training publications in each outer fold. The third publication was excluded in full, including all its treatment series and platform families. The primary folds comprised Wu (41 records), Chen (18), and Matušů (133), all at stress ratio R = 0.1. Source identifiers defined likelihood groups in C1; they were not supplied as transferable dummy predictors. Stress amplitude was the only specimen-level model input. In particular, process and surface labels, and postfracture measurements, did not enter these fits.

Let z_i = log10(N_i) and x_i = log2(σ_a,i / 100 MPa), where N_i is the observed failure cycle count or documented right-censoring bound. We set μ_i(b_s) = α + β x_i + b_s, k = exp(κ), and H_i(z | b_s) = 10^{k[z − μ_i(b_s)]}. The conditional survivor function and density with respect to **log10 cycles** are S_Z(z | b_s) = exp[−H_i(z | b_s)] and f_Z(z | b_s) = (ln 10) k H_i(z | b_s) exp[−H_i(z | b_s)]. With δ_i = 1 for failure and δ_i = 0 for a runout, the observed-data contribution is f_Z(z_i | b_s)^{δ_i} S_Z(z_i | b_s)^{1−δ_i}. Thus a runout contributes the probability of surviving beyond its recorded bound; it is never treated as a failure at that cycle count. Log likelihoods and reported negative log likelihood scores use natural logarithms, while the life coordinate z uses base-10 logarithms.

**C0 (pooled E0).** We set b_s = 0 for every source and minimize the negative sum of the observed-data log likelihoods across the original training records. This gives one stress–life distribution shared by the training publications.

**C1 (source-marginal M1).** We allow one common offset b_s for every training publication, with b_s independently distributed as Normal(0, τ²). We fixed τ = 0.25 log10-cycle units in advance. For source s, all its real observations share the same b_s; its marginal likelihood is

L_s(α, β, κ) = ∫ φ(b; 0, τ²) ∏_{i∈s} f_Z(z_i | b)^{δ_i} S_Z(z_i | b)^{1−δ_i} db.

The fitted objective is −Σ_s log L_s. In particular, integration occurs **after multiplying the observations within a publication**, rather than treating their offsets as independent. The three parameters α, β and κ were optimized with bounded L-BFGS-B and deterministic multiple starts; τ was not estimated from held-out outcomes. The implemented bounds were α ∈ [0, 12], β ∈ [−12, 0], κ ∈ [−4, 3]. The integrals used 161-node Gauss–Hermite quadrature and were checked against 321 nodes with a 10⁻⁵ log-objective tolerance. These bounds and numerical checks apply to the implemented model and should be reported as such.

For a held-out publication, C1 predicts using a **new** offset b_new ∼ Normal(0, τ²), integrated over its prior distribution. It does not estimate b_new from the held-out outcomes. Accordingly, the predictive failure density is ∫ f_Z(z | b_new) φ(b_new; 0, τ²) db_new, and the predictive runout probability is ∫ S_Z(c | b_new) φ(b_new; 0, τ²) db_new, where c is the specimen's recorded log10-cycle bound. C0 uses b_new = 0. We take the logarithm **after** integrating each predictive density or survival probability. The 161-node predictive calculation was checked against 321 nodes at a 10⁻⁵ per-record log-score tolerance. The held-out publication's stress values and recorded censoring bounds define the observations to be scored; its fatigue outcomes do not update either model before prediction.

For each test record the censored negative log likelihood is −δ_i log f̂_Z(z_i | σ_a,i) − (1−δ_i) log Ŝ_Z(c_i | σ_a,i), with the appropriate C0 or C1 predictive distribution. The primary summary averages record scores within each held-out publication and then gives the three publication means equal weight. Failure and runout contributions are also reported separately; Chen has no runouts in its selected test rows. This protocol evaluates transfer to a new publication rather than fit to another specimen from a known publication. Synthetic generation and the S0/S1 student fits are specified in the following Methods subsection.

**Implementation record:** `docs/development_v2_precomparison_protocol_2026-10-06.md`; `scripts/fit_weibull_exact_baseline.py`; `scripts/fit_m1_source_aware.py`; `scripts/compare_development_v2.py`; frozen fold assignment under `data/validation/`.

File: Manuscript_development/References_Option_A_2026-10-09.md
# References — Option A integrated manuscript

**Journal-neutral author–year bibliography, assembled 9 October 2026.** Entries are grounded in the manuscript's pre-existing DOI ledger and targeted publisher/institutional checks. This is a usable consolidated reference section; two source-specific metadata items and the Tridello suffix convention are explicitly flagged below. Do not treat unverified author metadata as final.

1. Al-Zuhairi, A., Kenfack, J. K., Warth, A., Flatter, J., Lehner, P., Blinn, B., Beck, T., Stephan, N., & Teutsch, R. (2026). Fatigue Strength Estimation of PBF-LB/M AlSi10Mg Combining Confocal Measurements of As-Built Surface Defects with a √area-Based Approach. *Preprints.org, version 1, posted 22 September 2026 (not peer-reviewed)*. https://www.preprints.org/manuscript/202609.1879
2. Beretta, S., Patriarca, L., Gargourimotlagh, M., Hardaker, A., Brackett, D., Salimian, M., Gumpinger, J., & Ghidini, T. (2022). A benchmark activity on the fatigue life assessment of AlSi10Mg components manufactured by L-PBF. *Materials & Design, 218, 110713*. https://doi.org/10.1016/j.matdes.2022.110713
3. Chen, H., Wang, X., & Ren, X. (2024). Size effect on fatigue performance of SLM-ed AlSi10Mg alloy: Role of defect size distribution. *International Journal of Fatigue, 182, 108163*. https://doi.org/10.1016/j.ijfatigue.2024.108163
4. Ciampaglia, A., Tridello, A., Paolino, D. S., & Berto, F. (2023). Data driven method for predicting the effect of process parameters on the fatigue response of additive manufactured AlSi10Mg parts. *International Journal of Fatigue, 170, 107500*. https://doi.org/10.1016/j.ijfatigue.2023.107500
5. Di Maggio, L. G., Gastaldi, C., Renzo, D. A., Delprete, C., & Furgiuele, F. (2025). A robust methodology for dataset preparation and algorithm performance assessment in machine learning prediction of the fatigue life of additive manufactured components. *Engineering with Computers, 41(5), 2937–2952*. https://doi.org/10.1007/s00366-025-02139-7
6. Matušů, M., Roidl, B., Mára, V., Papuga, J., Blöchl, W., Koukolíková, M., Rott, M., and coauthors (2026). Surface integrity, heat treatment and in-situ ageing effects on the fatigue behaviour of PBF-LB AlSi10Mg. *Results in Engineering, 32, 112570*. https://doi.org/10.1016/j.rineng.2026.112570
7. Mülkoğlu, O., Kandemir, M., & Yıldırım, H. C. (2026). A physics-constrained framework for fatigue data augmentation of post-weld treated joints: censored S–N estimation with an exploratory generative component. *Journal of Intelligent Manufacturing, advance online publication*. https://doi.org/10.1007/s10845-026-02975-4
8. Romano, S., Brückner-Foit, A., Brandão, A., Gumpinger, J., Ghidini, T., & Beretta, S. (2018). Fatigue properties of AlSi10Mg obtained by additive manufacturing: Defect-based modelling and prediction of fatigue strength. *Engineering Fracture Mechanics, 187, 165–189*. https://doi.org/10.1016/j.engfracmech.2017.11.002
9. Shi, T., Sun, J., Li, J., Qian, G., & Hong, Y. (2023). Machine learning based very-high-cycle fatigue life prediction of AlSi10Mg alloy fabricated by selective laser melting. *International Journal of Fatigue, 171, 107585*. https://doi.org/10.1016/j.ijfatigue.2023.107585
10. Srinivasan, D. V., Moradi, M., Komninos, P., Zarouchas, D., & Vassilopoulos, A. P. (2024). A generalized machine learning framework to estimate fatigue life across materials with minimal data. *Materials & Design, 246, 113355*. https://doi.org/10.1016/j.matdes.2024.113355
11. Tognan, A., Patanè, A., Laurenti, L., & Salvati, E. (2023). A Bayesian defect-based physics-guided neural network model for probabilistic fatigue endurance limit evaluation. *Computer Methods in Applied Mechanics and Engineering, 418, 116521*. https://doi.org/10.1016/j.cma.2023.116521
12. Tridello, A., Boursier Niutta, C., Rossetto, M., Berto, F., & Paolino, D. S. (2023a). Experimental scatter of the fatigue response of additively manufactured components: a statistical method based on the Profile Likelihood. *Scientific Reports, 13, 15335*. https://doi.org/10.1038/s41598-023-40249-8
13. Tridello, A., Ciampaglia, A., Berto, F., & Paolino, D. S. (2023b). Assessment of the Critical Defect in Additive Manufacturing Components through Machine Learning Algorithms. *Applied Sciences, 13(7), 4294*. https://doi.org/10.3390/app13074294
14. van der Rest, C., Manzano Navarrete, R. A., Simar, A., & Poncelet, O. (2025). Influence of roughness and subsurface porosity on the fatigue life of AlSi10Mg produced by Laser Powder Bed Fusion. *Materials Science and Engineering: A, 944, 148885*. https://doi.org/10.1016/j.msea.2025.148885
15. Wang, L., Zhu, S.-P., Wu, B., Xu, Z., Luo, C., & Wang, Q. (2025). Multi-fidelity physics-informed machine learning framework for fatigue life prediction of additive manufactured materials. *Computer Methods in Applied Mechanics and Engineering, 439, 117924*. https://doi.org/10.1016/j.cma.2025.117924
16. Wu, Z., Wu, S., Bao, J., Qian, W., Karabal, S., Sun, W., & Withers, P. J. (2021). The effect of defect population on the anisotropic fatigue resistance of AlSi10Mg alloy fabricated by laser powder bed fusion. *International Journal of Fatigue, 151, 106317*. https://doi.org/10.1016/j.ijfatigue.2021.106317

---

## Reference provenance and unresolved formatting (editorial — not manuscript prose)

- **alZuhairi2026:** Publisher preprint page checked; verify persistent DOI/version before submission.
- **matusu2026:** Publisher title, journal, DOI and institutional lead-author sequence checked; the final full journal-article author sequence remains to be confirmed before export (public Zenodo dataset lists 10 creators in a different order).
- **tridello2023a:** Provisional a/b labels retain the established manuscript; verify suffix order for the selected citation style.
- **tridello2023b:** Provisional a/b labels retain the established manuscript; verify suffix order for the selected citation style.

- **Bibliography finalization:** match every author–year citation to a single entry; confirm any reference with a preprint version/change of status; apply the target journal's author count, abbreviation, title-case, DOI and publication year rules. The Romano 2018 publication uses a 2017-numbered DOI, which is correct and is not a year inconsistency.
- **Underlying campaign independence:** Romano and Tognan refer to the same experiment, and Beretta/Sausto/Rusnati do not constitute three independent experimental sources. Cite the original experiment and its re-report where attribution of numeric records requires it.
- **Author normalization:** The Al-Zuhairi coauthor sequence was checked against the version-1 preprint page; the source should always be marked explicitly as a non-peer-reviewed preprint at the time of this draft.

## Machine-readable reference ledger (editorial)

| Citation key | Type | Identifier |
| --- | --- | --- |
| alZuhairi2026 | Preprint | https://www.preprints.org/manuscript/202609.1879 |
| beretta2022 | Article | https://doi.org/10.1016/j.matdes.2022.110713 |
| chen2024 | Article | https://doi.org/10.1016/j.ijfatigue.2024.108163 |
| ciampaglia2023 | Article | https://doi.org/10.1016/j.ijfatigue.2023.107500 |
| diMaggio2025 | Article | https://doi.org/10.1007/s00366-025-02139-7 |
| matusu2026 | Article | https://doi.org/10.1016/j.rineng.2026.112570 |
| mulkoglu2026 | Article | https://doi.org/10.1007/s10845-026-02975-4 |
| romano2018 | Article | https://doi.org/10.1016/j.engfracmech.2017.11.002 |
| shi2023 | Article | https://doi.org/10.1016/j.ijfatigue.2023.107585 |
| srinivasan2024 | Article | https://doi.org/10.1016/j.matdes.2024.113355 |
| tognan2023 | Article | https://doi.org/10.1016/j.cma.2023.116521 |
| tridello2023a | Article | https://doi.org/10.1038/s41598-023-40249-8 |
| tridello2023b | Article | https://doi.org/10.3390/app13074294 |
| vanderRest2025 | Article | https://doi.org/10.1016/j.msea.2025.148885 |
| wang2025 | Article | https://doi.org/10.1016/j.cma.2025.117924 |
| wu2021 | Article | https://doi.org/10.1016/j.ijfatigue.2021.106317 |

File: Manuscript_development/Results_3_2_Romano_Rminus1_Stress_Ratio_Transfer_2026-10-09.md
# 3.2 Stress-ratio transfer to the Romano experimental cohort

**Option A Results and Discussion working draft, 9 October 2026.** Sections 3.2.1–3.2.3 and Tables 3.4–3.5 contain manuscript prose. The evidence and editorial notes after the horizontal divider are **not** manuscript prose. All reported scores and membership are from the previously frozen seven-record Romano evaluation; this drafting task added no fit, score, threshold or specimen and did not use Romano outcomes for method selection.

## 3.2.1 Transfer of the fixed stress-only models to \(R=-1\)

Following the primary publication-held-out evaluation at stress ratio \(R=0.1\) (Section 3.1), the fitted model family was examined under a distinctly different loading condition using seven original first-exposure records from the Romano et al. (2018) experimental campaign, numerically re-reported by Tognan et al. (2023). This secondary dataset consisted of six observed failures and one right-censored first exposure at \(R=-1\). The recorded nominal stress amplitudes spanned 90–200 MPa. The six failures occurred between 474 and 237,485 cycles; the single runout was specimen 3, which survived at least 8,889,311 cycles at 110 MPa. The subsequent higher-stress failure of this same specimen was excluded as a dependent retest. The seven records already belonged to the 199-row frozen development inventory and were **not** counted as a fourth primary publication fold or an untouched external confirmation set.

For the ratio-transfer challenge, all four model arms were fitted using the full 192 first-exposure \(R=0.1\) training records from Wu, Chen and Matušů. The C0 and C1 experimental-only fits and the five S0/S1 training-generation replicates were fixed without fitting a stress-ratio effect, updating the Romano source intercept from its outcomes or incorporating Romano observations into the training generator. All seven Romano records were evaluated using their original failure event or survival bound under the same censored predictive negative log likelihood (NLL) definition as in Section 2.6. Table 3.4 separates the overall mean from failure and runout contributions and also provides descriptive predictive-median error for the six failures.

**Table 3.4.** Fixed-model ratio-transfer results on one Romano \(R=-1\) experimental campaign: seven initial exposures (six failures and one runout). Lower NLL indicates better predictive likelihood. S0 and S1 values are the arithmetic means across five prespecified generation seeds. Failure median mean absolute error (MAE) is given in \(\log_{10}\)-cycle units and excludes the runout.

| Arm | Mean censored NLL (7) | Failure-density mean NLL (6) | Runout-survival NLL (1) | Failure median MAE, \(\log_{10}\) cycles |
| --- | ---: | ---: | ---: | ---: |
| C0 — pooled experimental-only model | 5.40162 | 1.36788 | 29.60408 | **0.81052** |
| C1 — source-marginal experimental-only model | 3.27237 | 1.33991 | 14.86710 | 0.82011 |
| S0 — unrestricted same-teacher augmentation | **3.24821** | **1.32973** | **14.75910** | 0.81658 |
| S1 — fixed runout-supported source filter | 3.26747 | 1.33782 | 14.84540 | 0.81945 |

The source-marginal experimental model C1 achieved a substantially lower overall NLL than the pooled C0 model (3.27237 versus 5.40162). The C1 improvement was associated predominantly with the likelihood assigned to the single observed runout, rather than a comparably large difference in its six failure-density scores. Under the fixed five-seed means, S0 further lowered the Romano mean NLL by approximately 0.02415 relative to C1, while S1 lowered it by approximately 0.00490. Thus S0 had the smallest **mean NLL for this one secondary cohort**. However, the corresponding failure-median MAE values remained approximately 0.81–0.82 \(\log_{10}\) cycles across all four models; the slightly lower likelihood score for the augmented arms was not accompanied by a pronounced improvement in this point-prediction diagnostic. In particular, C0 had a marginally smaller failure-median MAE than C1 despite having a much worse censored NLL. These two summaries measure different aspects of the predictions and should not be conflated.

## 3.2.2 Effect of the sole censored specimen on transfer likelihood

The Romano runout was retained at the original reported first-exposure lower bound, \(\geq 8{,}889{,}311\) cycles, rather than treated as a fracture at that count or replaced by the specimen's subsequent retest outcome. Its individual right-censor score was 29.60408 under C0 and 14.86710 under C1. The five-seed means for S0 and S1 were 14.75910 and 14.84540, respectively. By contrast, the six failure-density mean scores were 1.36788 (C0), 1.33991 (C1), 1.32973 (S0) and 1.33782 (S1). These sharply different event contributions explain why the seven-record mean is strongly affected by how each model represents the probability of survival to nearly \(10^7\) cycles.

Under C1, the single runout accounted for approximately 65% of the **sum of the seven individual NLL contributions**, even though it represented only one of the seven original specimens. The reduction in C1 overall NLL relative to C0 was therefore driven almost entirely by a larger assigned survival probability for this one censored exposure. This is an important diagnostic of the source-marginal predictive distribution but **not** evidence of reliable runout calibration under \(R=-1\): a single censored datum is insufficient to characterize performance across a runout distribution. The unusually large NLL for this observation also indicates that the original all-\(R=0.1\) stress-only model assigns low survival probability to the documented \(R=-1\) bound. The analysis does not identify how much of this discrepancy arises specifically from stress ratio rather than the concurrently different manufacturing or specimen conditions.

The small differences between S0 and S1 on the runout should also be interpreted cautiously. Both students inherited the same teacher model family and used synthetic episodes generated exclusively from the original \(R=0.1\) training studies. The S1 filter was fixed according to real training-source runout support; it was not adapted to Romano's censor outcome. Consequently, a small improvement in the combined seven-record score cannot establish that the proposed fixed source filter can learn or generalize fatigue survival beyond the observed training ratio.

## 3.2.3 Seed sensitivity, numerical stress support and interpretation

The five fixed synthetic-generation seeds produced the source-level scores shown in Table 3.5. There was no seed selection or refitting in response to Romano outcomes, and the same seven original observations were scored in every replicate.

**Table 3.5.** Romano secondary transfer NLL for every prespecified augmentation seed; C1 is the deterministic experimental-only benchmark with NLL 3.27237. Negative S0/S1 differences versus C1 indicate lower NLL, but are descriptive within one development campaign.

| Seed | S0 NLL | S1 NLL |
| ---: | ---: | ---: |
| 13 | 3.22283 | 3.26433 |
| 29 | 3.29782 | 3.27699 |
| 47 | 3.26815 | 3.26930 |
| 71 | 3.28084 | 3.27356 |
| 101 | 3.17143 | 3.25317 |
| **Five-seed mean** | **3.24821** | **3.26747** |

S0 varied from 3.17143 to 3.29782 and S1 from 3.25317 to 3.27699 across seeds. Both augmented arms included individual seeds scoring worse than C1 (seeds 29 and 71), despite their five-seed means being slightly lower in this seven-record transfer check. The observed differences therefore depended partly on stochastic training generation. They do not offset the absence of a consistent synthetic advantage in the predeclared three-publication \(R=0.1\) primary evaluation reported in Section 3.1.

Five Romano stress amplitudes lay within the 22.5–160 MPa numerical range of the 192-record \(R=0.1\) training inventory, whereas the 189.15 and 200 MPa Romano failures exceeded its upper limit. Under C1, the five numerically in-range records had a mean NLL of 4.05156 and the two above-range failures a mean of 1.32438. This difference cannot be interpreted as improved extrapolative prediction at higher stresses because the in-range subset contains the single runout responsible for a large share of its loss, whereas both out-of-range records are failures. Importantly, being inside the observed training stress range does not remove the shift from \(R=0.1\) to \(R=-1\), or establish that specimen processing and other unmodelled variables are equivalent.

In summary, source marginalization substantially reduced the secondary Romano censored NLL relative to the pooled model, and the five-seed mean S0 value was numerically lowest. Nevertheless, these findings arose from one previously identified campaign with only seven initial exposures and a dominant single runout; they were not independent confirmation of augmentation superiority. The frozen primary comparison remained the basis for judging S1, and the Romano results are retained as a **warning about prediction under unmodelled stress-ratio and source-domain changes**. General transfer across loading ratios would require additional independent, appropriately documented campaigns and a model capable of identifying those effects rather than attributing this single-source contrast to \(R\) alone.

---

## Evidence, audit and editorial notes (not manuscript prose)

- **Source membership and test definition:** The seven first-exposure Romano records, including six original failures and the initial \(\geq8{,}889{,}311\)-cycle runout of specimen 3, appear in the frozen [development-v2 first-exposure cohort](../data/cohorts/development_v2_199_2026-10-06.csv). Tognan re-reports the original Romano experimental campaign, not a new independent publication. Five outcome-ambiguous candidates and dependent later exposure 3* remain outside the frozen cohort (see [membership audit](../docs/development_v2_overlap_and_membership_lock_2026-10-06.md)).
- **Numeric provenance:** [Romano transfer metrics](../results/development_v2/romano_transfer_metrics.csv) and [per-record predictions](../results/development_v2/romano_transfer_predictions.csv). Table 3.4 draws directly from the archived metrics; S0/S1 means, seed ranges, contrasts and the 65% contribution diagnostic are descriptive arithmetic summaries of these **existing** values. No new likelihood evaluation has been performed. The source result overview is [development-v2 four-arm results](../docs/development_v2_four_arm_results_2026-10-06.md).
- **Training and fit provenance:** [Romano-transfer fit parameters](../results/development_v2/romano_transfer_fit_parameters.csv) record one C0 and C1 fit and five S0/S1 fits on the original 192 \(R=0.1\) training records. S0 generated 192 training episodes per seed (total effective weight 6 across the three original publications); S1 retained 174 per seed (effective weight 4, omitting Chen), with no Romano source-offset fit or outcome-guided change. The [precomparison protocol](../docs/development_v2_precomparison_protocol_2026-10-06.md) and [Methods §2.6](Methods_2_6_Validation_Performance_and_External_Evaluation_2026-10-09.md) fix its secondary role.
- **Event breakdown and support:** C1's single runout NLL 14.8670955572 is approximately 64.9% of the seven-record **sum** (seven times its seven-record mean NLL 3.2723674952), rather than 64.9% of seven runouts or a population-level estimate. The five in-range records include the single censored specimen, whereas the two above-range records are failures; event compositions differ. Never use in-range/out-of-range averages to claim a causal effect of extrapolation.
- **Complementarity and caution:** Results 3.1 supplies the prespecified primary synthetic criterion, which was not met. The Romano challenge is within the frozen 199-row development inventory and should not be combined with the Wu/Chen/Matušů publication macro or relabelled an independent external validation. The separate Beretta and Al-Zuhairi source-specific external evaluations should be described next, in Section 3.3, with their distinct stopping policies and event ratios.
- **Suggested layout:** Consider retaining Table 3.4 in the main manuscript and placing the five-seed Table 3.5 in the supplement if the target journal has strict page limits. An optional plot of the seven original \(R=-1\) stress–life points with the right-censored glyph may be useful, but this task does not create or digitize a new image. If a figure is added, label the stress variable as **amplitude**, mark the 8,889,311-cycle runout as censored, and do not convert a survival bound to a failure marker.
- **Next task:** Draft Results §3.3 for the two already locked and scored fixed-model checks (Beretta 2022 and Al-Zuhairi 2026), retaining each as **one** separate source. Present Beretta's 32 observations with its seven 5-million-cycle runouts separately from Al-Zuhairi's 23 failures without runouts; do not pool their NLL values with each other or with Romano and the primary three-publication result.
