Repository: sreearravind/Synthetic-Augmentation-for-Censor-Aware-Fatigue-Life-Prediction-of-LPBF-Al

## Current experimental data

The [development v2 cohort](data/cohorts/development_v2_199_2026-10-06.csv) freezes 199 literature-exact first exposures: 172 failures and 27 runouts across four publication groups. It combines the original 66-record smooth core with 133 identified first exposures from Matušů 2026. See the [overlap and membership audit](docs/development_v2_overlap_and_membership_lock_2026-10-06.md) for exclusions, the three Matušů platform families, and source exclusions. The [feature and grouped-fold audit](docs/development_v2_feature_and_grouped_fold_audit_2026-10-06.md) confirms a 192-row R=0.1 publication-transfer track and a separate seven-row R=-1 Romano challenge.

File: Manuscript_development/Results_3_3_Fixed_Model_External_Beretta_Al_Zuhairi_2026-10-09.md
# 3.3 Fixed-model external evaluation across the Beretta and Al-Zuhairi campaigns

**Option A Results and Discussion working draft, 9 October 2026.** Only Sections 3.3.1–3.3.5 and Tables 3.6–3.9 constitute manuscript prose. The material after the horizontal rule is an evidence ledger and editorial guidance, not journal manuscript text. This subsection describes the **already archived** two-source, fixed-model prediction-before-score comparisons. No new fit, outcome score, cohort membership, model ranking criterion, or source-specific calibration was introduced during drafting.

## 3.3.1 External evaluation design and source separation

After the primary three-publication leave-one-publication-out evaluation (Section 3.1) and the separate Romano stress-ratio challenge (Section 3.2), the frozen model fits were evaluated on two further experimental sources that had not supplied observations to the 192-record primary \(R=0.1\) training set. The first was the Beretta et al. (2022) ESA cylindrical-specimen campaign, with 32 original first exposures at \(R=0.1\), including 25 failures and seven runouts. The second was the 30 µm Al-Zuhairi (2026) preprint subset, with 23 original first-exposure **failures only** at \(R=-1\). These sources differ in loading ratio, manufacturing conditions, available event types, censoring policies and evidence status; the following results are consequently reported as **two distinct external transport checks**, not combined into one external macro or pooled with the earlier primary and Romano scores.

Both checks reused the archived fits trained on **all 192 real \(R=0.1\)** first exposures from Wu, Chen and Matušů: one C0 fit, one C1 fit and five fixed-seed fits each for S0 and S1. The synthetic students had been fitted through training-only generation under the same rules used previously. No Beretta or Al-Zuhairi specimen was used for fitting, synthetic generation, model selection, source-offset posterior updating or error calibration. For C1/S0/S1, the predictive distribution integrated a new publication offset from the fixed \(\mathcal N(0,0.25^2)\) prior rather than estimating it from external outcomes.

For each source, the experimental IDs and nominal stress inputs were fixed in an outcome-masked input file; predictive parameters and medians for the 12 model/seed configurations were committed before the specimen-keyed outcome join and event-appropriate NLL calculation. However, the original outcome tables had been viewed during specimen-level source extraction. Accordingly, these checks were **fixed-model prediction-before-score** evaluations, not outcomes-unknown prospective trials. Their source-level scores were not used to revise the unsuccessful primary S1 criterion from Section 3.1.

## 3.3.2 Beretta 2022: censor-aware external comparison at \(R=0.1\)

The Beretta campaign supplied 32 independently identified first exposures, drawn from 40 documented loading episodes after excluding eight subsequent exposures of previously tested specimens. There were 19 as-built specimens (15 failures, four runouts) and 13 machined specimens (10 failures, three runouts). The original supplement reported stress range \(\Delta\sigma\), converted here to stress amplitude as \(\sigma_a=\Delta\sigma/2\), giving a source span of 22.5–105 MPa, inside the 22.5–160 MPa numerical range of the full primary training cohort. Its seven initial-exposure runouts were scored as survival to the paper's documented \(5\times10^6\)-cycle bound rather than to the \(10^7\)-cycle policy of the primary model-development studies. The first-exposure and campaign-identity audit prevented the linked ESA reanalyses from being counted as additional independent validation publications.

Table 3.6 gives the archived source-level censored NLL (smaller is better), together with separate failure and runout outcomes and prespecified exploratory strata. C1 reduced mean NLL relative to C0 from 1.55455 to 1.48670. The difference was concentrated in runout survival: C0 had a runout NLL of 1.92912, compared with 1.59703 for C1, while the failure-density NLL moved in the opposite direction, from 1.44968 to 1.45581. This echoes the event-specific trade-off observed in the primary three-publication test without proving that the same model ranking holds universally across LPBF AlSi10Mg experiments.

**Table 3.6.** Beretta 2022 fixed-model censored NLL. Each entry is the mean over real first exposures in the indicated subset; S0 and S1 are the arithmetic means over the five preselected training seeds. The Beretta subsets are descriptive strata of **one underlying campaign**, not independent publication holdouts. The 31-record sensitivity uses the same fixed predictions without retraining.

| First-exposure subset | Records (failures/runouts) | C0 | C1 | S0, five-seed mean | S1, five-seed mean |
| --- | ---: | ---: | ---: | ---: | ---: |
| **Entire Beretta campaign** | **32 (25/7)** | 1.55455 | 1.48670 | **1.48490** | 1.48624 |
| Failure-density contribution | 25 (25/0) | **1.44968** | 1.45581 | 1.45627 | 1.45569 |
| Runout-survival contribution | 7 (0/7) | 1.92912 | 1.59703 | **1.58715** | 1.59535 |
| As-built condition | 19 (15/4) | **1.43020** | 1.44049 | 1.44186 | 1.44044 |
| Machined condition | 13 (10/3) | 1.73630 | 1.55425 | **1.54781** | 1.55316 |
| Exclude flagged failure; no refit | 31 (24/7) | 1.57528 | 1.50366 | **1.50172** | 1.50317 |

The unrestricted S0 augmentation yielded a small five-seed-mean reduction from C1's 1.48670 to 1.48490 (difference \(-0.00180\)). This overall difference combined an improvement in seven-runout survival NLL (1.58715 versus 1.59703) with a **slight worsening** of failure-density NLL (1.45627 versus 1.45581). The fixed-filter S1 model changed the source mean only marginally, to 1.48624 (difference \(-0.00046\) from C1), with a smaller runout improvement and nearly unchanged failure density. The two surface categories also behaved differently: in the as-built subset, the five-seed S0 mean NLL was slightly above C1 (1.44186 versus 1.44049), whereas in the machined subset it was lower (1.54781 versus 1.55425). Because finish, batch, roughness and defect measures were audit descriptors rather than fitted predictors, these contrasts cannot identify causal finish effects or demonstrate successful specimen-specific feature-based prediction.

One reported as-built specimen, AB:FN1-245, was explicitly marked as a **failure at \(5.6\times10^6\) cycles**, above the main article's stated \(5\times10^6\)-cycle stopping point. It was retained as printed in the main 32-record analysis. A locked sensitivity excluded this flagged record but left the fitted models and seven runout bounds untouched. The resulting 31-record means were 1.50366 for C1, 1.50172 for S0 and 1.50317 for S1, retaining the same small relative ordering. The source anomaly was therefore disclosed rather than recoded as a runout, imputed, or used as a reason to retune the model. Importantly, none of these small shifts constitutes a replication of the prespecified primary augmentation success rule.

## 3.3.3 Al-Zuhairi 2026: failure-only evaluation under a changed loading domain

The separate Al-Zuhairi preprint check retained 23 individually identified 30 µm-process first-exposure records from four conditions: five vertical as-built failures and six failures each from vertical T6, horizontal T6 and 45° T6 specimens. Twelve candidate 60 µm-process records were excluded under the recorded cross-publication-overlap decision; the absent sixth vertical as-built observation was not reconstructed. All 23 selected outcomes were failures, with no documented runout event. Therefore this source evaluates **failure-density prediction only**, not survival likelihood or performance in the presence of right censoring.

The experimental stress ratio was \(R=-1\), rather than the \(R=0.1\) domain on which all fixed models were trained. Stress amplitudes of 50–150 MPa nevertheless lay inside the training set's numerical 22.5–160 MPa range. This numeric overlap does not eliminate the loading-ratio, thermal-treatment, orientation or process-domain differences, none of which was represented by a fitted specimen-level coefficient in C0, C1, S0 or S1.

**Table 3.7.** Fixed-model performance on the 23 original Al-Zuhairi 30 µm **failures**. NLL is the mean negative natural-log predictive density of observed \(\log_{10}(N)\); median mean absolute error (MAE) and mean signed error (predicted median minus measured log life) are in \(\log_{10}\)-cycle units. S0 and S1 are five-seed means. Negative NLL differences relative to C1 indicate numerically better failure-density likelihood, not censoring performance.

| Model | Mean failure NLL | NLL minus C1 | Median MAE, \(\log_{10}\) cycles | Mean signed error, \(\log_{10}\) cycles |
| --- | ---: | ---: | ---: | ---: |
| C0 — pooled experimental-only | 1.7300 | +0.1145 | **0.9893** | −0.7749 |
| C1 — source-marginal experimental-only | 1.6155 | 0 | 1.0015 | −0.7807 |
| S0 — unrestricted self-distillation | **1.6038** | −0.0118 | 0.9982 | −0.7760 |
| S1 — fixed runout-source filter | 1.6131 | −0.0024 | 1.0009 | −0.7799 |

C1 reduced the 23-failure mean NLL relative to C0 from 1.7300 to 1.6155. The S0 and S1 five-seed means were slightly lower still, at 1.6038 and 1.6131, respectively. These small likelihood improvements did not meaningfully resolve failure-life point-prediction error. The C1 median MAE was approximately 1.00 \(\log_{10}\) cycle (about an order of magnitude in life), while S0 and S1 yielded nearly the same MAE and signed bias. In fact, C0's point-prediction MAE (0.9893) was slightly lower than the other three despite its worse likelihood score, underscoring that predictive-density fit and median accuracy need not have the same model ordering.

The saved condition-level diagnostics showed pronounced differences in prediction direction. For C1, the five vertical as-built failures had NLL 1.0949 and positive median-life bias of \(+0.5079\) \(\log_{10}\) cycles, whereas the three T6 subgroups had negative bias: vertical T6, NLL 1.5990 and bias \(-1.0874\); horizontal T6, NLL 2.0309 and bias \(-1.2438\); and 45° T6, NLL 1.6504 and bias \(-1.0847\). All three T6 groups therefore exhibited substantial average **underprediction** of observed failure life, while the vertical as-built subset showed **overprediction**. This heterogeneity is consistent with unmodelled experimental-domain differences, but does not isolate heat treatment from orientation, test ratio, production parameters or other correlated factors. The four subgroups remained descriptive conditions within **one preprint campaign** rather than four independent validation studies.

## 3.3.4 Fixed-seed variability in the two external checks

Although S0 and S1 were evaluated on two additional sources, each external source reused **the same 12 archived model configurations**: C0 and C1 once each, plus S0 and S1 at the five generation seeds fixed during development. Table 3.8 preserves all five seed outcomes within each campaign and prevents the most favorable stochastic fit from replacing the fixed mean.

**Table 3.8.** Source-specific mean NLL across the five fixed augmentation seeds. Beretta \(n=32\) contains both failures and runouts; Al-Zuhairi \(n=23\) contains failures only. These columns represent **different evaluations** and must not be combined into one four-column average. Deterministic C1 comparators are 1.48670 (Beretta) and 1.61551 (Al-Zuhairi).

| Seed | Beretta S0 | Beretta S1 | Al-Zuhairi S0 | Al-Zuhairi S1 |
| ---: | ---: | ---: | ---: | ---: |
| 13 | 1.48342 | 1.48518 | 1.58855 | 1.61071 |
| 29 | 1.48650 | 1.48584 | 1.62904 | 1.61803 |
| 47 | 1.48735 | 1.48682 | 1.61132 | 1.61370 |
| 71 | 1.48654 | 1.48702 | 1.62279 | 1.61793 |
| 101 | 1.48070 | 1.48632 | 1.56705 | 1.60537 |
| **Five-seed mean** | **1.48490** | **1.48624** | **1.60375** | **1.61315** |

For Beretta, S0 ranged from 1.48070 to 1.48735 and S1 from 1.48518 to 1.48702. Relative to the fixed C1 score of 1.48670, S0 seed 47 was worse, and S1 seeds 47 and 71 were worse; the remaining corresponding seed scores were lower. For Al-Zuhairi, S0 ranged from 1.56705 to 1.62904 and S1 from 1.60537 to 1.61803. Both augmented arms scored worse than the fixed C1 comparator for seeds 29 and 71, despite lower overall five-seed mean NLL. The observed seed reversals caution against interpreting a selected synthetic replicate as a reproducible gain.

More importantly, the five synthetic seeds are **not** five independent external experiments; they are repeated fits on the same 192 original training specimens, assessed repeatedly on the same 32 or 23 external outcomes. A narrow average NLL reduction on either source cannot establish statistical superiority, and seed-level variation cannot substitute for independent publication-level replication.

## 3.3.5 Consistency with the primary comparison and limits of generalization

Across the two fixed-model external checks, S0 and S1 attained slightly lower five-seed-mean NLL than the experimental-only C1 reference, but with different sources of information and error patterns. The Beretta check provided a genuine external mixture of first-exposure failures and documented right-censored observations at \(5\times10^6\) cycles, showing a small S0 runout-survival improvement coupled to a slight failure-density deterioration. The Al-Zuhairi check evaluated failure-density transfer into a changed \(R=-1\) and treatment domain without any recorded runouts, and its median-life biases remained substantial across T6 conditions. The means for these two campaigns cannot be pooled meaningfully as a single common censor-aware external endpoint.

These later checks also do **not reverse** the frozen primary three-publication finding: the S1 fixed-source-filter rule failed its prespecified preliminary-positive criterion on the independent publication holdouts at \(R=0.1\) (Section 3.1). The additional evidence illustrates sensitivity of source-marginal stress-only predictions to censored event composition, stochastic self-distillation and material/testing shifts, but does not validate an algorithm that learns which synthetic fatigue episodes are useful. In particular, S1 remained a predetermined observed-runout-source filter, not a learned specimen-level gate; no independently measured pre-fatigue roughness, porosity or defect field was added to the predictors.

The fixed external source roles, pre-score forecast manifests and original specimen-level provenance strengthen auditability, but the already-inspected outcome tables preclude a claim of genuinely blinded prospective confirmation. Beretta is one underlying ESA campaign even where its observations were reanalysed elsewhere, and Al-Zuhairi comprises one preprint source with a bounded overlap audit; its 23 failures cannot demonstrate censoring robustness. Therefore the manuscript's defensible conclusion is a **qualified limit of same-teacher, stress-only synthetic augmentation**, alongside evidence that modelling publication effects can improve survival likelihood in some source configurations. Establishing a generalizable positive augmentation mechanism would require independent, specimen-matched measurements obtained before fatigue testing, a prespecified use of that new physical information, and subsequent evaluation on genuinely untouched experimental campaigns.

---

## Evidence, reconciliation and editorial notes (not manuscript prose)

- **Prediction archives, not new experiments:** Both checks use the [frozen 192-training-record all-primary fits](../results/development_v2/romano_transfer_fit_parameters.csv) already used for the separate Romano secondary transfer. See [Methods §2.6](Methods_2_6_Validation_Performance_and_External_Evaluation_2026-10-09.md) and [Results §3.2](Results_3_2_Romano_Rminus1_Stress_Ratio_Transfer_2026-10-09.md). All 12 fits were read without recalibration or source-offset updating on these two sources.
- **Beretta source and numerical evidence:** [Beretta overlap and source-role lock](../docs/beretta_2022_esa_overlap_and_external_role_lock_2026-10-08.md), [fixed-model score report](../docs/beretta_2022_esa_external_censor_aware_results_2026-10-08.md), [authoritative CSV summary](../results/external_beretta_2022_2026-10-08/summary.csv), [seed-level NLL ledger](../results/external_beretta_2022_2026-10-08/scores_by_arm_seed_stratum.csv), [forecast manifest](../results/external_beretta_2022_2026-10-08/forecast_manifest.json), and [score manifest](../results/external_beretta_2022_2026-10-08/score_manifest.json). The 32 x 12 distributions and per-record scores are also archived under [results/external_beretta_2022_2026-10-08/](../results/external_beretta_2022_2026-10-08/).
- **Al-Zuhairi source and numerical evidence:** [Al-Zuhairi outcome-only protocol](../docs/al_zuhairi_30um_external_outcome_only_protocol_2026-10-07.md), [locked fixed-model score report](../docs/al_zuhairi_30um_external_outcome_only_results_2026-10-07.md), [authoritative CSV summary](../results/external_al_zuhairi_30um_2026-10-07/summary.csv), [seed and condition ledger](../results/external_al_zuhairi_30um_2026-10-07/scores_by_arm_seed_condition.csv), [forecast manifest](../results/external_al_zuhairi_30um_2026-10-07/forecast_manifest.json), and [score manifest](../results/external_al_zuhairi_30um_2026-10-07/score_manifest.json). The Al-Zuhairi source is a preprint with original 30 µm specimen IDs, 23 documented failures and no observed runout.
- **Exact seed comparison reconciliation:** The prose interpretation in the earlier Beretta score report says S0 seeds 47 and 71 worsened relative to C1. The **archived per-seed numeric ledger** instead gives S0 seed 71 NLL 1.486541534, slightly **below** C1 1.486700123. Only S0 seed 47 is above C1; S1 seeds 47 and 71 are above C1. Table 3.8 and Section 3.3.4 follow the machine-readable ledger. This corrects a descriptive sentence in the new manuscript draft **without altering** frozen underlying scores or the earlier protocol/report. Numeric rounding and boundary tolerance do not reverse this comparison.
- **Display precision:** Tables 3.6–3.8 round stored means to five decimal places, except Table 3.7 uses the original Al-Zuhairi four-decimal headline presentation. Small aggregate and seed-level contrasts should be interpreted at the full precision in archived summaries, not inferred from rounded display values. Al-Zuhairi S0's five-seed mean is 1.603750174 (rounded to 1.60375 in Table 3.8 and 1.6038 in Table 3.7).
- **Scope of manuscript claims:** [Frozen primary comparison](../docs/development_v2_four_arm_results_2026-10-06.md) and [claim-evidence reconciliation](../docs/manuscript_claim_evidence_reconciliation_2026-10-08.md) prohibit replacing the primary failed S1 rule with favorable follow-up cohorts, inventing a learned gate or treating conditions, seeds or ESA reanalyses as independent publications. No pool of primary v2, Romano, Beretta and Al-Zuhairi NLL values is valid.
- **Main-text versus supplement:** For a page-limited journal, retain Tables 3.6 and 3.7 in the main article, condense the Al-Zuhairi condition contrasts to prose, and move Table 3.8 (five-seed ledger) to an appendix or Supplementary Information. Preserve the per-seed numbers somewhere accessible; do not suppress unfavorable seeds.
- **Next manuscript task:** Develop Discussion §4 with explicitly separated (i) source heterogeneity and failure-versus-survival trade-offs, (ii) why same-teacher pseudo-episodes and the fixed S1 eligibility rule did not pass the primary test, (iii) applicability and limits of differently scoped external source checks, (iv) failure of specimen-matched pretest defect/roughness feature readiness, and (v) implications for designing a genuinely informative augmented model with untouched future validation. The Discussion should not claim novelty, significance, or a superior learned augmentation model that was never implemented.
