Repository: sreearravind/Synthetic-Augmentation-for-Censor-Aware-Fatigue-Life-Prediction-of-LPBF-Al

# Synthetic-Augmentation-for-Censor-Aware-Fatigue-Life-Prediction-of-LPBF-Al

**Research objective:** Test whether selective, source-aware synthetic training can improve fatigue-life prediction for LPBF AlSi10Mg while retaining right-censored runouts and publication-level separation. A learned synthetic-data utility algorithm remains a **proposed direction**, not an implemented or validated result.

**Current evidence (8 October 2026):** The implemented S0 arm is same-teacher parametric self-distillation; S1 is a **fixed** filter based on observed runouts in the training source, not a learned gate. The [three-publication development comparison](docs/development_v2_four_arm_results_2026-10-06.md) did not meet its predeclared synthetic-augmentation advantage rule. The fixed-model [Beretta external check](docs/beretta_2022_esa_external_censor_aware_results_2026-10-08.md) (32 first exposures, including seven runouts) and [Al-Zuhairi preprint check](docs/al_zuhairi_30um_external_outcome_only_results_2026-10-07.md) (23 failures, no runouts) show small, descriptive aggregate changes. The [manuscript claim and evidence reconciliation](docs/manuscript_claim_evidence_reconciliation_2026-10-08.md) specifies supported and unsupported claims. No synthetic record is counted as an experimental specimen.

## Current experimental data

The [development v2 cohort](data/cohorts/development_v2_199_2026-10-06.csv) freezes 199 literature-exact first exposures: 172 failures and 27 runouts across four publication groups. It combines the original 66-record smooth core with 133 identified first exposures from Matušů 2026. See the [overlap and membership audit](docs/development_v2_overlap_and_membership_lock_2026-10-06.md) for exclusions, the three Matušů platform families, and source exclusions. The [feature and grouped-fold audit](docs/development_v2_feature_and_grouped_fold_audit_2026-10-06.md) confirms a 192-row R=0.1 publication-transfer track and a separate seven-row R=-1 Romano challenge. The previously scored 66-record folds remain historical development results. The Beretta and Al-Zuhairi checks are outside v2; reserved Strauß–Löwisch and Kempf campaigns remain unscored.

The earlier [no-author-response data decision](docs/no_author_response_decision.md) describes the 66-record core and a 75-record geometry sensitivity cohort. Five outcome-ambiguous Romano/Tognan rows and unlinked Roveda retests remain excluded. Cohort counts are data-inclusion decisions, not claims of model performance or journal sufficiency.

File: data/candidates/bartosak_2025_lcf_pretest_ct_8_candidate_2026-10-07.json
{
  "source_doi": "10.5281/zenodo.13828238",
  "source_zip_sha256": "61e409e261c992acd5119a330242d125aa164acabb1cb6b110192b6f8619e50c",
  "paper_doi": "10.1016/j.matdes.2025.113926",
  "context": "LPBF AlSi10Mg recycled-powder strain-controlled low-cycle fatigue; separate candidate; NOT development v2",
  "measurement_timing": "Paper states selected specimens scanned by X-ray CT before LCF; eight specimen files match eight fatigue IDs; exact individual scan dates not provided",
  "loading_note": "Plastic strain range delta e pl [-] is the source input; no nominal stress amplitude. Do not convert to HCF stress amplitude.",
  "censor_note": "All eight Nf entries defined at 10% drop in maximum stress from saturated trend; no runout/censor bounds in supplied file.",
  "feature_note": "Each defect CSV lists the top 100 by projected area, not all pores; distance and sphericity of largest area are paired to the same first ranked defect; nearest surface is restricted to these 100.",
  "rows": [
    {
      "original_id": "4",
      "build_direction": "Vertical",
      "plastic_strain_range": 0.00651,
      "Nf_cycles_10pct_stress_drop": 463,
      "event": "failure_at_10pct_stress_drop",
      "top100_defects_count": 100,
      "largest_projected_area_mm2": 0.14552,
      "largest_defect_sphericity": 0.16,
      "largest_defect_distance_from_free_surface_mm": 2.07433,
      "nearest_surface_distance_among_top100_mm": 0.5719,
      "defect_file": "Dataset/defects/Specimen_4.csv"
    },
    {
      "original_id": "7",
      "build_direction": "Vertical",
      "plastic_strain_range": 0.00213,
      "Nf_cycles_10pct_stress_drop": 2577,
      "event": "failure_at_10pct_stress_drop",
      "top100_defects_count": 100,
      "largest_projected_area_mm2": 0.41019,
      "largest_defect_sphericity": 0.11,
      "largest_defect_distance_from_free_surface_mm": 1.98945,
      "nearest_surface_distance_among_top100_mm": 0.37329,
      "defect_file": "Dataset/defects/Specimen_7.csv"
    },
    {
      "original_id": "8",
      "build_direction": "Vertical",
      "plastic_strain_range": 0.00352,
      "Nf_cycles_10pct_stress_drop": 1124,
      "event": "failure_at_10pct_stress_drop",
      "top100_defects_count": 100,
      "largest_projected_area_mm2": 0.14806,
      "largest_defect_sphericity": 0.16,
      "largest_defect_distance_from_free_surface_mm": 0.61787,
      "nearest_surface_distance_among_top100_mm": 0.47789,
      "defect_file": "Dataset/defects/Specimen_8.csv"
    },
    {
      "original_id": "10",
      "build_direction": "Vertical",
      "plastic_strain_range": 0.00498,
      "Nf_cycles_10pct_stress_drop": 719,
      "event": "failure_at_10pct_stress_drop",
      "top100_defects_count": 100,
      "largest_projected_area_mm2": 0.65901,
      "largest_defect_sphericity": 0.09,
      "largest_defect_distance_from_free_surface_mm": 1.88928,
      "nearest_surface_distance_among_top100_mm": 0.43993,
      "defect_file": "Dataset/defects/Specimen_10.csv"
    },
    {
      "original_id": "14",
      "build_direction": "Horizontal",
      "plastic_strain_range": 0.0051,
      "Nf_cycles_10pct_stress_drop": 541,
      "event": "failure_at_10pct_stress_drop",
      "top100_defects_count": 100,
      "largest_projected_area_mm2": 0.72312,
      "largest_defect_sphericity": 0.09,
      "largest_defect_distance_from_free_surface_mm": 0.73943,
      "nearest_surface_distance_among_top100_mm": 0.0,
      "defect_file": "Dataset/defects/Specimen_14.csv"
    },
    {
      "original_id": "15",
      "build_direction": "Horizontal",
      "plastic_strain_range": 0.00669,
      "Nf_cycles_10pct_stress_drop": 417,
      "event": "failure_at_10pct_stress_drop",
      "top100_defects_count": 100,
      "largest_projected_area_mm2": 0.55292,
      "largest_defect_sphericity": 0.09,
      "largest_defect_distance_from_free_surface_mm": 1.52095,
      "nearest_surface_distance_among_top100_mm": 0.022,
      "defect_file": "Dataset/defects/Specimen_15.csv"
    },
    {
      "original_id": "16",
      "build_direction": "Horizontal",
      "plastic_strain_range": 0.00354,
      "Nf_cycles_10pct_stress_drop": 758,
      "event": "failure_at_10pct_stress_drop",
      "top100_defects_count": 100,
      "largest_projected_area_mm2": 0.64715,
      "largest_defect_sphericity": 0.1,
      "largest_defect_distance_from_free_surface_mm": 1.44652,
      "nearest_surface_distance_among_top100_mm": 0.022,
      "defect_file": "Dataset/defects/Specimen_16.csv"
    },
    {
      "original_id": "17",
      "build_direction": "Horizontal",
      "plastic_strain_range": 0.00204,
      "Nf_cycles_10pct_stress_drop": 1503,
      "event": "failure_at_10pct_stress_drop",
      "top100_defects_count": 100,
      "largest_projected_area_mm2": 0.88642,
      "largest_defect_sphericity": 0.09,
      "largest_defect_distance_from_free_surface_mm": 1.01493,
      "nearest_surface_distance_among_top100_mm": 0.02198,
      "defect_file": "Dataset/defects/Specimen_17.csv"
    }
  ]
}

File: data/candidates/beretta_2022_esa_cylindrical_32_specimens_40_exposures_candidate_2026-10-07.json
{
  "dataset_key": "Beretta_2022_ESA_benchmark_candidate_2026-10-07",
  "publication_doi": "10.1016/j.matdes.2022.110713",
  "source_main": "https://drive.google.com/file/d/1btsilFsrGV-8j_uxbsMF-8J55MtftNXt/view",
  "source_supplement": "https://drive.google.com/file/d/1OWi75fQx1aALCtrLfXo-36EbqrZTdSnx/view",
  "status": "candidate_only_no_development_v2_change_no_model_scoring",
  "scope": "cylindrical axial stress-controlled AlSi10Mg; 242/243/245 batches only; components/wishbones excluded",
  "protocol": {
    "R": 0.1,
    "frequency_Hz_approx": 35,
    "stress_input": "Delta_sigma reported in MPa (stress range); amplitude derived as Delta_sigma/2",
    "failure": "10% stiffness reduction",
    "runout_cycles": 5000000,
    "retests": "higher stress after runout, linked by original specimen ID; repeated exposure not independent"
  },
  "counts": {
    "unique_specimens": 32,
    "exposures": 40,
    "first_exposures": 32,
    "retest_exposures": 8,
    "first_runouts": 7,
    "all_runout_exposures": 8,
    "AB_unique": 19,
    "M_unique": 13,
    "roughness_ids": 11,
    "roughness_first_runout": 3
  },
  "notes": [
    "First-exposure runout bounds assigned from main article protocol when supplementary says run-out without numeric cycles.",
    "Failure at 5.6e6 for AB FN1-245 conflicts with 5e6 reported stop; preserve verbatim and flag.",
    "Roughness Table 6 is kept separate from outcomes and prohibited as prospective feature until measurement timing and site-selection independence are established.",
    "Supplement Table 5 fracture-origin defect sizes, including corrosion pits, are post-outcome descriptors and are not entered as training predictors.",
    "Table 6 sqrt(area) for several specimens duplicates or closely resembles Table 5 fracture-origin sizes; do not assume independent pretest roughness derivation."
  ],
  "fatigue_exposures": [
    {
      "specimen_key": "Beretta_2022:M:FN3-242",
      "surface_condition": "machined",
      "batch": 242,
      "source_specimen_id": "FN3",
      "diameter_mm": 5.92,
      "exposure_index": 1,
      "exposure_role": "first_exposure",
      "stress_range_MPa": 180,
      "stress_amplitude_MPa_derived": 90,
      "R": 0.1,
      "cycles_observed_or_bound": 116000,
      "failure_event_1": 1,
      "observation_operator": "=",
      "source_table": "Supplement Table 1 (PDF p.2)",
      "qc_flag": null
    },
    {
      "specimen_key": "Beretta_2022:M:FN4-242",
      "surface_condition": "machined",
      "batch": 242,
      "source_specimen_id": "FN4",
      "diameter_mm": 5.93,
      "exposure_index": 1,
      "exposure_role": "first_exposure",
      "stress_range_MPa": 150,
      "stress_amplitude_MPa_derived": 75,
      "R": 0.1,
      "cycles_observed_or_bound": 5000000,
      "failure_event_1": 0,
      "observation_operator": ">=",
      "source_table": "Supplement Table 1 (PDF p.2)",
      "qc_flag": null
    },
    {
      "specimen_key": "Beretta_2022:M:FN4-242",
      "surface_condition": "machined",
      "batch": 242,
      "source_specimen_id": "FN4",
      "diameter_mm": 5.93,
      "exposure_index": 2,
      "exposure_role": "higher_stress_retest_after_runout",
      "stress_range_MPa": 180,
      "stress_amplitude_MPa_derived": 90,
      "R": 0.1,
      "cycles_observed_or_bound": 76000,
      "failure_event_1": 1,
      "observation_operator": "=",
      "source_table": "Supplement Table 1 (PDF p.2)",
      "qc_flag": null
    },
    {
      "specimen_key": "Beretta_2022:M:FN5-242",
      "surface_condition": "machined",
      "batch": 242,
      "source_specimen_id": "FN5",
      "diameter_mm": 5.95,
      "exposure_index": 1,
      "exposure_role": "first_exposure",
      "stress_range_MPa": 210,
      "stress_amplitude_MPa_derived": 105,
      "R": 0.1,
      "cycles_observed_or_bound": 59800,
      "failure_event_1": 1,
      "observation_operator": "=",
      "source_table": "Supplement Table 1 (PDF p.2)",
      "qc_flag": null
    },
    {
      "specimen_key": "Beretta_2022:M:FN6-242",
      "surface_condition": "machined",
      "batch": 242,
      "source_specimen_id": "FN6",
      "diameter_mm": 5.92,
      "exposure_index": 1,
      "exposure_role": "first_exposure",
      "stress_range_MPa": 160,
      "stress_amplitude_MPa_derived": 80,
      "R": 0.1,
      "cycles_observed_or_bound": 3600000,
      "failure_event_1": 1,
      "observation_operator": "=",
      "source_table": "Supplement Table 1 (PDF p.2)",
      "qc_flag": null
    },
    {
      "specimen_key": "Beretta_2022:M:FN2-243",
      "surface_condition": "machined",
      "batch": 243,
      "source_specimen_id": "FN2",
      "diameter_mm": 5.92,
      "exposure_index": 1,
      "exposure_role": "first_exposure",
      "stress_range_MPa": 140,
      "stress_amplitude_MPa_derived": 70,
      "R": 0.1,
      "cycles_observed_or_bound": 5000000,
      "failure_event_1": 0,
      "observation_operator": ">=",
      "source_table": "Supplement Table 1 (PDF p.2)",
      "qc_flag": null
    },
    {
      "specimen_key": "Beretta_2022:M:FN2-243",
      "surface_condition": "machined",
      "batch": 243,
      "source_specimen_id": "FN2",
      "diameter_mm": 5.92,
      "exposure_index": 2,
      "exposure_role": "higher_stress_retest_after_runout",
      "stress_range_MPa": 160,
      "stress_amplitude_MPa_derived": 80,
      "R": 0.1,
      "cycles_observed_or_bound": 5000000,
      "failure_event_1": 0,
      "observation_operator": ">=",
      "source_table": "Supplement Table 1 (PDF p.2)",
      "qc_flag": null
    },
    {
      "specimen_key": "Beretta_2022:M:FN2-243",
      "surface_condition": "machined",
      "batch": 243,
      "source_specimen_id": "FN2",
      "diameter_mm": 5.92,
      "exposure_index": 3,
      "exposure_role": "higher_stress_retest_after_runout",
      "stress_range_MPa": 180,
      "stress_amplitude_MPa_derived": 90,
      "R": 0.1,
      "cycles_observed_or_bound": 109000,
      "failure_event_1": 1,
      "observation_operator": "=",
      "source_table": "Supplement Table 1 (PDF p.2)",
      "qc_flag": null
    },
    {
      "specimen_key": "Beretta_2022:M:FN3-243",
      "surface_condition": "machined",
      "batch": 243,
      "source_specimen_id": "FN3",
      "diameter_mm": 5.93,
      "exposure_index": 1,
      "exposure_role": "first_exposure",
      "stress_range_MPa": 180,
      "stress_amplitude_MPa_derived": 90,
      "R": 0.1,
      "cycles_observed_or_bound": 105000,
      "failure_event_1": 1,
      "observation_operator": "=",
      "source_table": "Supplement Table 1 (PDF p.2)",
      "qc_flag": null
    },
    {
      "specimen_key": "Beretta_2022:M:FN4-243",
      "surface_condition": "machined",
      "batch": 243,
      "source_specimen_id": "FN4",
      "diameter_mm": 5.94,
      "exposure_index": 1,
      "exposure_role": "first_exposure",
      "stress_range_MPa": 150,
      "stress_amplitude_MPa_derived": 75,
      "R": 0.1,
      "cycles_observed_or_bound": 614000,
      "failure_event_1": 1,
      "observation_operator": "=",
      "source_table": "Supplement Table 1 (PDF p.2)",
      "qc_flag": null
    },
    {
      "specimen_key": "Beretta_2022:M:FN6-243",
      "surface_condition": "machined",
      "batch": 243,
      "source_specimen_id": "FN6",
      "diameter_mm": 5.92,
      "exposure_index": 1,
      "exposure_role": "first_exposure",
      "stress_range_MPa": 160,
      "stress_amplitude_MPa_derived": 80,
      "R": 0.1,
      "cycles_observed_or_bound": 170000,
      "failure_event_1": 1,
      "observation_operator": "=",
      "source_table": "Supplement Table 1 (PDF p.2)",
      "qc_flag": null
    },
    {
      "specimen_key": "Beretta_2022:M:FN7-243",
      "surface_condition": "machined",
      "batch": 243,
      "source_specimen_id": "FN7",
      "diameter_mm": 5.93,
      "exposure_index": 1,
      "exposure_role": "first_exposure",
      "stress_range_MPa": 210,
      "stress_amplitude_MPa_derived": 105,
      "R": 0.1,
      "cycles_observed_or_bound": 44100,
      "failure_event_1": 1,
      "observation_operator": "=",
      "source_table": "Supplement Table 1 (PDF p.2)",
      "qc_flag": null
    },
    {
      "specimen_key": "Beretta_2022:M:FN3-245",
      "surface_condition": "machined",
      "batch": 245,
      "source_specimen_id": "FN3",
      "diameter_mm": 5.93,
      "exposure_index": 1,
      "exposure_role": "first_exposure",
      "stress_range_MPa": 180,
      "stress_amplitude_MPa_derived": 90,
      "R": 0.1,
      "cycles_observed_or_bound": 122000,
      "failure_event_1": 1,
      "observation_operator": "=",
      "source_table": "Supplement Table 1 (PDF p.2)",
      "qc_flag": null
    },
    {
      "specimen_key": "Beretta_2022:M:FN4-245",
      "surface_condition": "machined",
      "batch": 245,
      "source_specimen_id": "FN4",
      "diameter_mm": 5.92,
      "exposure_index": 1,
      "exposure_role": "first_exposure",
      "stress_range_MPa": 210,
      "stress_amplitude_MPa_derived": 105,
      "R": 0.1,
      "cycles_observed_or_bound": 71300,
      "failure_event_1": 1,
      "observation_operator": "=",
      "source_table": "Supplement Table 1 (PDF p.2)",
      "qc_flag": null
    },
    {
      "specimen_key": "Beretta_2022:M:FN6-245",
      "surface_condition": "machined",
      "batch": 245,
      "source_specimen_id": "FN6",
      "diameter_mm": 5.92,
      "exposure_index": 1,
      "exposure_role": "first_exposure",
      "stress_range_MPa": 160,
      "stress_amplitude_MPa_derived": 80,
      "R": 0.1,
      "cycles_observed_or_bound": 340000,
      "failure_event_1": 1,
      "observation_operator": "=",
      "source_table": "Supplement Table 1 (PDF p.2)",
      "qc_flag": null
    },
    {
      "specimen_key": "Beretta_2022:M:FN7-245",
      "surface_condition": "machined",
      "batch": 245,
      "source_specimen_id": "FN7",
      "diameter_mm": 5.93,
      "exposure_index": 1,
      "exposure_role": "first_exposure",
      "stress_range_MPa": 140,
      "stress_amplitude_MPa_derived": 70,
      "R": 0.1,
      "cycles_observed_or_bound": 5000000,
      "failure_event_1": 0,
      "observation_operator": ">=",
      "source_table": "Supplement Table 1 (PDF p.2)",
      "qc_flag": null
    },
    {
      "specimen_key": "Beretta_2022:M:FN7-245",
      "surface_condition": "machined",
      "batch": 245,
      "source_specimen_id": "FN7",
      "diameter_mm": 5.93,
      "exposure_index": 2,
      "exposure_role": "higher_stress_retest_after_runout",
      "stress_range_MPa": 180,
      "stress_amplitude_MPa_derived": 90,
      "R": 0.1,
      "cycles_observed_or_bound": 294000,
      "failure_event_1": 1,
      "observation_operator": "=",
      "source_table": "Supplement Table 1 (PDF p.2)",
      "qc_flag": null
    },
    {
      "specimen_key": "Beretta_2022:AB:FN1-242",
      "surface_condition": "as_built",
      "batch": 242,
      "source_specimen_id": "FN1",
      "diameter_mm": 5.88,
      "exposure_index": 1,
      "exposure_role": "first_exposure",
      "stress_range_MPa": 60,
      "stress_amplitude_MPa_derived": 30,
      "R": 0.1,
      "cycles_observed_or_bound": 1650000,
      "failure_event_1": 1,
      "observation_operator": "=",
      "source_table": "Supplement Table 4 (PDF p.4)",
      "qc_flag": null
    },
    {
      "specimen_key": "Beretta_2022:AB:FN2-242",
      "surface_condition": "as_built",
      "batch": 242,
      "source_specimen_id": "FN2",
      "diameter_mm": 5.89,
      "exposure_index": 1,
      "exposure_role": "first_exposure",
      "stress_range_MPa": 45,
      "stress_amplitude_MPa_derived": 22.5,
      "R": 0.1,
      "cycles_observed_or_bound": 5000000,
      "failure_event_1": 0,
      "observation_operator": ">=",
      "source_table": "Supplement Table 4 (PDF p.4)",
      "qc_flag": null
    },
    {
      "specimen_key": "Beretta_2022:AB:FN2-242",
      "surface_condition": "as_built",
      "batch": 242,
      "source_specimen_id": "FN2",
      "diameter_mm": 5.89,
      "exposure_index": 2,
      "exposure_role": "higher_stress_retest_after_runout",
      "stress_range_MPa": 100,
      "stress_amplitude_MPa_derived": 50,
      "R": 0.1,
      "cycles_observed_or_bound": 118000,
      "failure_event_1": 1,
      "observation_operator": "=",
      "source_table": "Supplement Table 4 (PDF p.4)",
      "qc_flag": null
    },
    {
      "specimen_key": "Beretta_2022:AB:FN3-242",
      "surface_condition": "as_built",
      "batch": 242,
      "source_specimen_id": "FN3",
      "diameter_mm": 5.88,
      "exposure_index": 1,
      "exposure_role": "first_exposure",
      "stress_range_MPa": 75,
      "stress_amplitude_MPa_derived": 37.5,
      "R": 0.1,
      "cycles_observed_or_bound": 411000,
      "failure_event_1": 1,
      "observation_operator": "=",
      "source_table": "Supplement Table 4 (PDF p.4)",
      "qc_flag": null
    },
    {
      "specimen_key": "Beretta_2022:AB:FN4-242",
      "surface_condition": "as_built",
      "batch": 242,
      "source_specimen_id": "FN4",
      "diameter_mm": 5.89,
      "exposure_index": 1,
      "exposure_role": "first_exposure",
      "stress_range_MPa": 100,
      "stress_amplitude_MPa_derived": 50,
      "R": 0.1,
      "cycles_observed_or_bound": 145000,
      "failure_event_1": 1,
      "observation_operator": "=",
      "source_table": "Supplement Table 4 (PDF p.4)",
      "qc_flag": null
    },
    {
      "specimen_key": "Beretta_2022:AB:FN5-242",
      "surface_condition": "as_built",
      "batch": 242,
      "source_specimen_id": "FN5",
      "diameter_mm": 5.89,
      "exposure_index": 1,
      "exposure_role": "first_exposure",
      "stress_range_MPa": 60,
      "stress_amplitude_MPa_derived": 30,
      "R": 0.1,
      "cycles_observed_or_bound": 878000,
      "failure_event_1": 1,
      "observation_operator": "=",
      "source_table": "Supplement Table 4 (PDF p.4)",
      "qc_flag": null
    },
    {
      "specimen_key": "Beretta_2022:AB:FN6-242",
      "surface_condition": "as_built",
      "batch": 242,
      "source_specimen_id": "FN6",
      "diameter_mm": 5.92,
      "exposure_index": 1,
      "exposure_role": "first_exposure",
      "stress_range_MPa": 120,
      "stress_amplitude_MPa_derived": 60,
      "R": 0.1,
      "cycles_observed_or_bound": 77800,
      "failure_event_1": 1,
      "observation_operator": "=",
      "source_table": "Supplement Table 4 (PDF p.4)",
      "qc_flag": null
    },
    {
      "specimen_key": "Beretta_2022:AB:FN7-242",
      "surface_condition": "as_built",
      "batch": 242,
      "source_specimen_id": "FN7",
      "diameter_mm": 5.89,
      "exposure_index": 1,
      "exposure_role": "first_exposure",
      "stress_range_MPa": 50,
      "stress_amplitude_MPa_derived": 25,
      "R": 0.1,
      "cycles_observed_or_bound": 2500000,
      "failure_event_1": 1,
      "observation_operator": "=",
      "source_table": "Supplement Table 4 (PDF p.4)",
      "qc_flag": null
    },
    {
      "specimen_key": "Beretta_2022:AB:FN3-243",
      "surface_condition": "as_built",
      "batch": 243,
      "source_specimen_id": "FN3",
      "diameter_mm": 5.92,
      "exposure_index": 1,
      "exposure_role": "first_exposure",
      "stress_range_MPa": 120,
      "stress_amplitude_MPa_derived": 60,
      "R": 0.1,
      "cycles_observed_or_bound": 99500,
      "failure_event_1": 1,
      "observation_operator": "=",
      "source_table": "Supplement Table 4 (PDF p.4)",
      "qc_flag": null
    },
    {
      "specimen_key": "Beretta_2022:AB:FN4-243",
      "surface_condition": "as_built",
      "batch": 243,
      "source_specimen_id": "FN4",
      "diameter_mm": 5.9,
      "exposure_index": 1,
      "exposure_role": "first_exposure",
      "stress_range_MPa": 60,
      "stress_amplitude_MPa_derived": 30,
      "R": 0.1,
      "cycles_observed_or_bound": 2810000,
      "failure_event_1": 1,
      "observation_operator": "=",
      "source_table": "Supplement Table 4 (PDF p.4)",
      "qc_flag": null
    },
    {
      "specimen_key": "Beretta_2022:AB:FN5-243",
      "surface_condition": "as_built",
      "batch": 243,
      "source_specimen_id": "FN5",
      "diameter_mm": 5.91,
      "exposure_index": 1,
      "exposure_role": "first_exposure",
      "stress_range_MPa": 75,
      "stress_amplitude_MPa_derived": 37.5,
      "R": 0.1,
      "cycles_observed_or_bound": 713000,
      "failure_event_1": 1,
      "observation_operator": "=",
      "source_table": "Supplement Table 4 (PDF p.4)",
      "qc_flag": null
    },
    {
      "specimen_key": "Beretta_2022:AB:FN6-243",
      "surface_condition": "as_built",
      "batch": 243,
      "source_specimen_id": "FN6",
      "diameter_mm": 5.91,
      "exposure_index": 1,
      "exposure_role": "first_exposure",
      "stress_range_MPa": 100,
      "stress_amplitude_MPa_derived": 50,
      "R": 0.1,
      "cycles_observed_or_bound": 131000,
      "failure_event_1": 1,
      "observation_operator": "=",
      "source_table": "Supplement Table 4 (PDF p.4)",
      "qc_flag": null
    },
    {
      "specimen_key": "Beretta_2022:AB:FN7-243",
      "surface_condition": "as_built",
      "batch": 243,
      "source_specimen_id": "FN7",
      "diameter_mm": 5.89,
      "exposure_index": 1,
      "exposure_role": "first_exposure",
      "stress_range_MPa": 50,
      "stress_amplitude_MPa_derived": 25,
      "R": 0.1,
      "cycles_observed_or_bound": 5000000,
      "failure_event_1": 0,
      "observation_operator": ">=",
      "source_table": "Supplement Table 4 (PDF p.4)",
      "qc_flag": null
    },
    {
      "specimen_key": "Beretta_2022:AB:FN7-243",
      "surface_condition": "as_built",
      "batch": 243,
      "source_specimen_id": "FN7",
      "diameter_mm": 5.89,
      "exposure_index": 2,
      "exposure_role": "higher_stress_retest_after_runout",
      "stress_range_MPa": 160,
      "stress_amplitude_MPa_derived": 80,
      "R": 0.1,
      "cycles_observed_or_bound": 30000,
      "failure_event_1": 1,
      "observation_operator": "=",
      "source_table": "Supplement Table 4 (PDF p.4)",
      "qc_flag": null
    },
    {
      "specimen_key": "Beretta_2022:AB:FN1-245",
      "surface_condition": "as_built",
      "batch": 245,
      "source_specimen_id": "FN1",
      "diameter_mm": 5.93,
      "exposure_index": 1,
      "exposure_role": "first_exposure",
      "stress_range_MPa": 75,
      "stress_amplitude_MPa_derived": 37.5,
      "R": 0.1,
      "cycles_observed_or_bound": 5600000,
      "failure_event_1": 1,
      "observation_operator": "=",
      "source_table": "Supplement Table 4 (PDF p.4)",
      "qc_flag": "failure_at_5.6e6_exceeds_main_text_5e6_protocol_stop"
    },
    {
      "specimen_key": "Beretta_2022:AB:FN2-245",
      "surface_condition": "as_built",
      "batch": 245,
      "source_specimen_id": "FN2",
      "diameter_mm": 5.89,
      "exposure_index": 1,
      "exposure_role": "first_exposure",
      "stress_range_MPa": 50,
      "stress_amplitude_MPa_derived": 25,
      "R": 0.1,
      "cycles_observed_or_bound": 5000000,
      "failure_event_1": 0,
      "observation_operator": ">=",
      "source_table": "Supplement Table 4 (PDF p.4)",
      "qc_flag": null
    },
    {
      "specimen_key": "Beretta_2022:AB:FN2-245",
      "surface_condition": "as_built",
      "batch": 245,
      "source_specimen_id": "FN2",
      "diameter_mm": 5.89,
      "exposure_index": 2,
      "exposure_role": "higher_stress_retest_after_runout",
      "stress_range_MPa": 100,
      "stress_amplitude_MPa_derived": 50,
      "R": 0.1,
      "cycles_observed_or_bound": 167000,
      "failure_event_1": 1,
      "observation_operator": "=",
      "source_table": "Supplement Table 4 (PDF p.4)",
      "qc_flag": null
    },
    {
      "specimen_key": "Beretta_2022:AB:FN3-245",
      "surface_condition": "as_built",
      "batch": 245,
      "source_specimen_id": "FN3",
      "diameter_mm": 5.9,
      "exposure_index": 1,
      "exposure_role": "first_exposure",
      "stress_range_MPa": 100,
      "stress_amplitude_MPa_derived": 50,
      "R": 0.1,
      "cycles_observed_or_bound": 178000,
      "failure_event_1": 1,
      "observation_operator": "=",
      "source_table": "Supplement Table 4 (PDF p.4)",
      "qc_flag": null
    },
    {
      "specimen_key": "Beretta_2022:AB:FN4-245",
      "surface_condition": "as_built",
      "batch": 245,
      "source_specimen_id": "FN4",
      "diameter_mm": 5.94,
      "exposure_index": 1,
      "exposure_role": "first_exposure",
      "stress_range_MPa": 160,
      "stress_amplitude_MPa_derived": 80,
      "R": 0.1,
      "cycles_observed_or_bound": 31000,
      "failure_event_1": 1,
      "observation_operator": "=",
      "source_table": "Supplement Table 4 (PDF p.4)",
      "qc_flag": null
    },
    {
      "specimen_key": "Beretta_2022:AB:FN5-245",
      "surface_condition": "as_built",
      "batch": 245,
      "source_specimen_id": "FN5",
      "diameter_mm": 5.92,
      "exposure_index": 1,
      "exposure_role": "first_exposure",
      "stress_range_MPa": 120,
      "stress_amplitude_MPa_derived": 60,
      "R": 0.1,
      "cycles_observed_or_bound": 88000,
      "failure_event_1": 1,
      "observation_operator": "=",
      "source_table": "Supplement Table 4 (PDF p.4)",
      "qc_flag": null
    },
    {
      "specimen_key": "Beretta_2022:AB:FN6-245",
      "surface_condition": "as_built",
      "batch": 245,
      "source_specimen_id": "FN6",
      "diameter_mm": 5.94,
      "exposure_index": 1,
      "exposure_role": "first_exposure",
      "stress_range_MPa": 75,
      "stress_amplitude_MPa_derived": 37.5,
      "R": 0.1,
      "cycles_observed_or_bound": 565000,
      "failure_event_1": 1,
      "observation_operator": "=",
      "source_table": "Supplement Table 4 (PDF p.4)",
      "qc_flag": null
    },
    {
      "specimen_key": "Beretta_2022:AB:FN7-245",
      "surface_condition": "as_built",
      "batch": 245,
      "source_specimen_id": "FN7",
      "diameter_mm": 5.91,
      "exposure_index": 1,
      "exposure_role": "first_exposure",
      "stress_range_MPa": 45,
      "stress_amplitude_MPa_derived": 22.5,
      "R": 0.1,
      "cycles_observed_or_bound": 5000000,
      "failure_event_1": 0,
      "observation_operator": ">=",
      "source_table": "Supplement Table 4 (PDF p.4)",
      "qc_flag": null
    },
    {
      "specimen_key": "Beretta_2022:AB:FN7-245",
      "surface_condition": "as_built",
      "batch": 245,
      "source_specimen_id": "FN7",
      "diameter_mm": 5.91,
      "exposure_index": 2,
      "exposure_role": "higher_stress_retest_after_runout",
      "stress_range_MPa": 60,
      "stress_amplitude_MPa_derived": 30,
      "R": 0.1,
      "cycles_observed_or_bound": 2500000,
      "failure_event_1": 1,
      "observation_operator": "=",
      "source_table": "Supplement Table 4 (PDF p.4)",
      "qc_flag": null
    }
  ],
  "roughness_candidate_audit": [
    {
      "specimen_key": "Beretta_2022:AB:FN3-243",
      "source_table": "Supplement Table 6 (PDF p.5); main Appendix Table 18",
      "Rt_um": 122,
      "Rv_um": 77.2,
      "sqrt_area_um_reported": 222.5,
      "prospective_model_feature_admitted": false,
      "reason": "measurement timing and outcome-independent location selection not established; sqrt_area may use fracture-origin information"
    },
    {
      "specimen_key": "Beretta_2022:AB:FN4-243",
      "source_table": "Supplement Table 6 (PDF p.5); main Appendix Table 18",
      "Rt_um": 161,
      "Rv_um": 118.5,
      "sqrt_area_um_reported": 204.1,
      "prospective_model_feature_admitted": false,
      "reason": "measurement timing and outcome-independent location selection not established; sqrt_area may use fracture-origin information"
    },
    {
      "specimen_key": "Beretta_2022:AB:FN5-243",
      "source_table": "Supplement Table 6 (PDF p.5); main Appendix Table 18",
      "Rt_um": 127,
      "Rv_um": 70.7,
      "sqrt_area_um_reported": 100,
      "prospective_model_feature_admitted": false,
      "reason": "measurement timing and outcome-independent location selection not established; sqrt_area may use fracture-origin information"
    },
    {
      "specimen_key": "Beretta_2022:AB:FN6-243",
      "source_table": "Supplement Table 6 (PDF p.5); main Appendix Table 18",
      "Rt_um": 140,
      "Rv_um": 105.2,
      "sqrt_area_um_reported": 105,
      "prospective_model_feature_admitted": false,
      "reason": "measurement timing and outcome-independent location selection not established; sqrt_area may use fracture-origin information"
    },
    {
      "specimen_key": "Beretta_2022:AB:FN7-243",
      "source_table": "Supplement Table 6 (PDF p.5); main Appendix Table 18",
      "Rt_um": 120,
      "Rv_um": 79.5,
      "sqrt_area_um_reported": 256.5,
      "prospective_model_feature_admitted": false,
      "reason": "measurement timing and outcome-independent location selection not established; sqrt_area may use fracture-origin information"
    },
    {
      "specimen_key": "Beretta_2022:AB:FN1-245",
      "source_table": "Supplement Table 6 (PDF p.5); main Appendix Table 18",
      "Rt_um": 131,
      "Rv_um": 79.4,
      "sqrt_area_um_reported": 230.3,
      "prospective_model_feature_admitted": false,
      "reason": "measurement timing and outcome-independent location selection not established; sqrt_area may use fracture-origin information"
    },
    {
      "specimen_key": "Beretta_2022:AB:FN2-245",
      "source_table": "Supplement Table 6 (PDF p.5); main Appendix Table 18",
      "Rt_um": 156,
      "Rv_um": 109,
      "sqrt_area_um_reported": 314.5,
      "prospective_model_feature_admitted": false,
      "reason": "measurement timing and outcome-independent location selection not established; sqrt_area may use fracture-origin information"
    },
    {
      "specimen_key": "Beretta_2022:AB:FN3-245",
      "source_table": "Supplement Table 6 (PDF p.5); main Appendix Table 18",
      "Rt_um": 135,
      "Rv_um": 69.9,
      "sqrt_area_um_reported": 226,
      "prospective_model_feature_admitted": false,
      "reason": "measurement timing and outcome-independent location selection not established; sqrt_area may use fracture-origin information"
    },
    {
      "specimen_key": "Beretta_2022:AB:FN4-245",
      "source_table": "Supplement Table 6 (PDF p.5); main Appendix Table 18",
      "Rt_um": 129,
      "Rv_um": 73.9,
      "sqrt_area_um_reported": 183.8,
      "prospective_model_feature_admitted": false,
      "reason": "measurement timing and outcome-independent location selection not established; sqrt_area may use fracture-origin information"
    },
    {
      "specimen_key": "Beretta_2022:AB:FN5-245",
      "source_table": "Supplement Table 6 (PDF p.5); main Appendix Table 18",
      "Rt_um": 112,
      "Rv_um": 67.9,
      "sqrt_area_um_reported": 130,
      "prospective_model_feature_admitted": false,
      "reason": "measurement timing and outcome-independent location selection not established; sqrt_area may use fracture-origin information"
    },
    {
      "specimen_key": "Beretta_2022:AB:FN7-245",
      "source_table": "Supplement Table 6 (PDF p.5); main Appendix Table 18",
      "Rt_um": 160,
      "Rv_um": 99.7,
      "sqrt_area_um_reported": 231.5,
      "prospective_model_feature_admitted": false,
      "reason": "measurement timing and outcome-independent location selection not established; sqrt_area may use fracture-origin information"
    }
  ]
}
