Repository: sreearravind/Synthetic-Augmentation-for-Censor-Aware-Fatigue-Life-Prediction-of-LPBF-Al

# Synthetic-Augmentation-for-Censor-Aware-Fatigue-Life-Prediction-of-LPBF-Al

**Research objective:** Test whether selective, source-aware synthetic training can improve fatigue-life prediction for LPBF AlSi10Mg while retaining right-censored runouts and publication-level separation. A learned synthetic-data utility algorithm remains a **proposed direction**, not an implemented or validated result.

**Current evidence (8 October 2026):** The implemented S0 arm is same-teacher parametric self-distillation; S1 is a **fixed** filter based on observed runouts in the training source, not a learned gate. The [three-publication development comparison](docs/development_v2_four_arm_results_2026-10-06.md) did not meet its predeclared synthetic-augmentation advantage rule. The fixed-model [Beretta external check](docs/beretta_2022_esa_external_censor_aware_results_2026-10-08.md) (32 first exposures, including seven runouts) and [Al-Zuhairi preprint check](docs/al_zuhairi_30um_external_outcome_only_results_2026-10-07.md) (23 failures, no runouts) show small, descriptive aggregate changes. The [manuscript claim and evidence reconciliation](docs/manuscript_claim_evidence_reconciliation_2026-10-08.md) specifies supported and unsupported claims. No synthetic record is counted as an experimental specimen.

## Current experimental data

The [development v2 cohort](data/cohorts/development_v2_199_2026-10-06.csv) freezes 199 literature-exact first exposures: 172 failures and 27 runouts across four publication groups. It combines the original 66-record smooth core with 133 identified first exposures from Matušů 2026. See the [overlap and membership audit](docs/development_v2_overlap_and_membership_lock_2026-10-06.md) for exclusions, the three Matušů platform families, and source exclusions. The [feature and grouped-fold audit](docs/development_v2_feature_and_grouped_fold_audit_2026-10-06.md) confirms a 192-row R=0.1 publication-transfer track and a separate seven-row R=-1 Romano challenge. The previously scored 66-record folds remain historical development results. The Beretta and Al-Zuhairi checks are outside v2; reserved Strauß–Löwisch and Kempf campaigns remain unscored.

The earlier [no-author-response data decision](docs/no_author_response_decision.md) describes the 66-record core and a 75-record geometry sensitivity cohort. Five outcome-ambiguous Romano/Tognan rows and unlinked Roveda retests remain excluded. Cohort counts are data-inclusion decisions, not claims of model performance or journal sufficiency.

File: data/nasab_2019_fig10_reconciled.json (part 1 of 2)
[
  {
    "record_id": "HN2019_VF_01",
    "source_doi": "10.3390/met9101063",
    "figure": "Figure 10, PDF page 10",
    "finish": "vibrofinished",
    "marker": "blue open triangle",
    "event": "failure",
    "censor_operator": "=",
    "sigma_max_mpa_center": 185.11,
    "sigma_max_mpa_low": 181.6,
    "sigma_max_mpa_high": 188.63,
    "stress_ratio_R": 0.1,
    "sigma_amplitude_mpa_center": 83.3,
    "sigma_amplitude_mpa_low": 81.72,
    "sigma_amplitude_mpa_high": 84.88,
    "cycles_center_or_stop": 48484,
    "cycles_glyph_low": 45951,
    "cycles_glyph_high": 51156,
    "log10_cycles_glyph_halfwidth": 0.0233,
    "reader_A_pdf_x": 243.4934,
    "reader_A_pdf_y": 610.3282,
    "reader_A_vector_objects": 1,
    "reader_A_sequences": "219",
    "reader_B_pixel_x": 567,
    "reader_B_pixel_y": 353,
    "reader_B_match_score": 0.9653,
    "reader_A_B_center_distance_px": 1.439,
    "reconciliation": "agreed_visible_position",
    "primary_holdout": true,
    "adjudication_note": "Failure life read from plotted symbol center."
  },
  {
    "record_id": "HN2019_VF_02",
    "source_doi": "10.3390/met9101063",
    "figure": "Figure 10, PDF page 10",
    "finish": "vibrofinished",
    "marker": "blue open triangle",
    "event": "failure",
    "censor_operator": "=",
    "sigma_max_mpa_center": 195.05,
    "sigma_max_mpa_low": 191.54,
    "sigma_max_mpa_high": 198.57,
    "stress_ratio_R": 0.1,
    "sigma_amplitude_mpa_center": 87.77,
    "sigma_amplitude_mpa_low": 86.19,
    "sigma_amplitude_mpa_high": 89.36,
    "cycles_center_or_stop": 50921,
    "cycles_glyph_low": 48261,
    "cycles_glyph_high": 53728,
    "log10_cycles_glyph_halfwidth": 0.0233,
    "reader_A_pdf_x": 245.2484,
    "reader_A_pdf_y": 604.9012,
    "reader_A_vector_objects": 1,
    "reader_A_sequences": "225",
    "reader_B_pixel_x": 576,
    "reader_B_pixel_y": 326,
    "reader_B_match_score": 0.9455,
    "reader_A_B_center_distance_px": 1.509,
    "reconciliation": "agreed_visible_position",
    "primary_holdout": true,
    "adjudication_note": "Failure life read from plotted symbol center."
  },
  {
    "record_id": "HN2019_VF_03",
    "source_doi": "10.3390/met9101063",
    "figure": "Figure 10, PDF page 10",
    "finish": "vibrofinished",
    "marker": "blue open triangle",
    "event": "failure",
    "censor_operator": "=",
    "sigma_max_mpa_center": 195.05,
    "sigma_max_mpa_low": 191.54,
    "sigma_max_mpa_high": 198.57,
    "stress_ratio_R": 0.1,
    "sigma_amplitude_mpa_center": 87.77,
    "sigma_amplitude_mpa_low": 86.19,
    "sigma_amplitude_mpa_high": 89.36,
    "cycles_center_or_stop": 54253,
    "cycles_glyph_low": 51419,
    "cycles_glyph_high": 57243,
    "log10_cycles_glyph_halfwidth": 0.0233,
    "reader_A_pdf_x": 247.5164,
    "reader_A_pdf_y": 604.9012,
    "reader_A_vector_objects": 1,
    "reader_A_sequences": "223",
    "reader_B_pixel_x": 587,
    "reader_B_pixel_y": 326,
    "reader_B_match_score": 0.8861,
    "reader_A_B_center_distance_px": 1.599,
    "reconciliation": "agreed_visible_position",
    "primary_holdout": true,
    "adjudication_note": "Failure life read from plotted symbol center."
  },
  {
    "record_id": "HN2019_VF_04",
    "source_doi": "10.3390/met9101063",
    "figure": "Figure 10, PDF page 10",
    "finish": "vibrofinished",
    "marker": "blue open triangle",
    "event": "failure",
    "censor_operator": "=",
    "sigma_max_mpa_center": 175.07,
    "sigma_max_mpa_low": 171.56,
    "sigma_max_mpa_high": 178.59,
    "stress_ratio_R": 0.1,
    "sigma_amplitude_mpa_center": 78.78,
    "sigma_amplitude_mpa_low": 77.2,
    "sigma_amplitude_mpa_high": 80.37,
    "cycles_center_or_stop": 55453,
    "cycles_glyph_low": 52556,
    "cycles_glyph_high": 58509,
    "log10_cycles_glyph_halfwidth": 0.0233,
    "reader_A_pdf_x": 248.2994,
    "reader_A_pdf_y": 615.8093,
    "reader_A_vector_objects": 1,
    "reader_A_sequences": "215",
    "reader_B_pixel_x": 591,
    "reader_B_pixel_y": 380,
    "reader_B_match_score": 0.9802,
    "reader_A_B_center_distance_px": 1.074,
    "reconciliation": "agreed_visible_position",
    "primary_holdout": true,
    "adjudication_note": "Failure life read from plotted symbol center."
  },
  {
    "record_id": "HN2019_VF_05",
    "source_doi": "10.3390/met9101063",
    "figure": "Figure 10, PDF page 10",
    "finish": "vibrofinished",
    "marker": "blue open triangle",
    "event": "failure",
    "censor_operator": "=",
    "sigma_max_mpa_center": 175.07,
    "sigma_max_mpa_low": 171.56,
    "sigma_max_mpa_high": 178.59,
    "stress_ratio_R": 0.1,
    "sigma_amplitude_mpa_center": 78.78,
    "sigma_amplitude_mpa_low": 77.2,
    "sigma_amplitude_mpa_high": 80.37,
    "cycles_center_or_stop": 67471,
    "cycles_glyph_low": 63947,
    "cycles_glyph_high": 71190,
    "log10_cycles_glyph_halfwidth": 0.0233,
    "reader_A_pdf_x": 255.3194,
    "reader_A_pdf_y": 615.8093,
    "reader_A_vector_objects": 1,
    "reader_A_sequences": "217",
    "reader_B_pixel_x": 626,
    "reader_B_pixel_y": 380,
    "reader_B_match_score": 0.9109,
    "reader_A_B_center_distance_px": 1.124,
    "reconciliation": "agreed_visible_position",
    "primary_holdout": true,
    "adjudication_note": "Failure life read from plotted symbol center."
  },
  {
    "record_id": "HN2019_VF_06",
    "source_doi": "10.3390/met9101063",
    "figure": "Figure 10, PDF page 10",
    "finish": "vibrofinished",
    "marker": "blue open triangle",
    "event": "failure",
    "censor_operator": "=",
    "sigma_max_mpa_center": 185.11,
    "sigma_max_mpa_low": 181.6,
    "sigma_max_mpa_high": 188.63,
    "stress_ratio_R": 0.1,
    "sigma_amplitude_mpa_center": 83.3,
    "sigma_amplitude_mpa_low": 81.72,
    "sigma_amplitude_mpa_high": 84.88,
    "cycles_center_or_stop": 78817,
    "cycles_glyph_low": 74700,
    "cycles_glyph_high": 83161,
    "log10_cycles_glyph_halfwidth": 0.0233,
    "reader_A_pdf_x": 260.8814,
    "reader_A_pdf_y": 610.3282,
    "reader_A_vector_objects": 1,
    "reader_A_sequences": "221",
    "reader_B_pixel_x": 654,
    "reader_B_pixel_y": 353,
    "reader_B_match_score": 0.9653,
    "reader_A_B_center_distance_px": 1.42,
    "reconciliation": "agreed_visible_position",
    "primary_holdout": true,
    "adjudication_note": "Failure life read from plotted symbol center."
  },
  {
    "record_id": "HN2019_VF_07",
    "source_doi": "10.3390/met9101063",
    "figure": "Figure 10, PDF page 10",
    "finish": "vibrofinished",
    "marker": "blue open triangle",
    "event": "failure",
    "censor_operator": "=",
    "sigma_max_mpa_center": 155.15,
    "sigma_max_mpa_low": 151.63,
    "sigma_max_mpa_high": 158.66,
    "stress_ratio_R": 0.1,
    "sigma_amplitude_mpa_center": 69.82,
    "sigma_amplitude_mpa_low": 68.23,
    "sigma_amplitude_mpa_high": 71.4,
    "cycles_center_or_stop": 116859,
    "cycles_glyph_low": 110755,
    "cycles_glyph_high": 123300,
    "log10_cycles_glyph_halfwidth": 0.0233,
    "reader_A_pdf_x": 274.9754,
    "reader_A_pdf_y": 626.6902,
    "reader_A_vector_objects": 1,
    "reader_A_sequences": "187",
    "reader_B_pixel_x": 725,
    "reader_B_pixel_y": 434,
    "reader_B_match_score": 0.9752,
    "reader_A_B_center_distance_px": 0.563,
    "reconciliation": "agreed_visible_position",
    "primary_holdout": true,
    "adjudication_note": "Failure life read from plotted symbol center."
  },
  {
    "record_id": "HN2019_VF_08",
    "source_doi": "10.3390/met9101063",
    "figure": "Figure 10, PDF page 10",
    "finish": "vibrofinished",
    "marker": "blue open triangle",
    "event": "failure",
    "censor_operator": "=",
    "sigma_max_mpa_center": 145.11,
    "sigma_max_mpa_low": 141.59,
    "sigma_max_mpa_high": 148.62,
    "stress_ratio_R": 0.1,
    "sigma_amplitude_mpa_center": 65.3,
    "sigma_amplitude_mpa_low": 63.72,
    "sigma_amplitude_mpa_high": 66.88,
    "cycles_center_or_stop": 136509,
    "cycles_glyph_low": 129378,
    "cycles_glyph_high": 144034,
    "log10_cycles_glyph_halfwidth": 0.0233,
    "reader_A_pdf_x": 280.5374,
    "reader_A_pdf_y": 632.1713,
    "reader_A_vector_objects": 1,
    "reader_A_sequences": "189",
    "reader_B_pixel_x": 753,
    "reader_B_pixel_y": 462,
    "reader_B_match_score": 0.9208,
    "reader_A_B_center_distance_px": 1.181,
    "reconciliation": "agreed_visible_position",
    "primary_holdout": true,
    "adjudication_note": "Failure life read from plotted symbol center."
  },
  {
    "record_id": "HN2019_VF_09",
    "source_doi": "10.3390/met9101063",
    "figure": "Figure 10, PDF page 10",
    "finish": "vibrofinished",
    "marker": "blue open triangle",
    "event": "failure",
    "censor_operator": "=",
    "sigma_max_mpa_center": 125.18,
    "sigma_max_mpa_low": 121.66,
    "sigma_max_mpa_high": 128.7,
    "stress_ratio_R": 0.1,
    "sigma_amplitude_mpa_center": 56.33,
    "sigma_amplitude_mpa_low": 54.75,
    "sigma_amplitude_mpa_high": 57.91,
    "cycles_center_or_stop": 231664,
    "cycles_glyph_low": 219563,
    "cycles_glyph_high": 244433,
    "log10_cycles_glyph_halfwidth": 0.0233,
    "reader_A_pdf_x": 299.4644,
    "reader_A_pdf_y": 643.0522,
    "reader_A_vector_objects": 1,
    "reader_A_sequences": "191",
    "reader_B_pixel_x": 847,
    "reader_B_pixel_y": 516,
    "reader_B_match_score": 0.9653,
    "reader_A_B_center_distance_px": 0.806,
    "reconciliation": "agreed_visible_position",
    "primary_holdout": true,
    "adjudication_note": "Failure life read from plotted symbol center."
  },
  {
    "record_id": "HN2019_VF_10",
    "source_doi": "10.3390/met9101063",
    "figure": "Figure 10, PDF page 10",
    "finish": "vibrofinished",
    "marker": "blue open triangle",
    "event": "failure",
    "censor_operator": "=",
    "sigma_max_mpa_center": 115.14,
    "sigma_max_mpa_low": 111.62,
    "sigma_max_mpa_high": 118.66,
    "stress_ratio_R": 0.1,
    "sigma_amplitude_mpa_center": 51.81,
    "sigma_amplitude_mpa_low": 50.23,
    "sigma_amplitude_mpa_high": 53.4,
    "cycles_center_or_stop": 416350,
    "cycles_glyph_low": 394601,
    "cycles_glyph_high": 439298,
    "log10_cycles_glyph_halfwidth": 0.0233,
    "reader_A_pdf_x": 320.4434,
    "reader_A_pdf_y": 648.5333,
    "reader_A_vector_objects": 1,
    "reader_A_sequences": "193",
    "reader_B_pixel_x": 952,
    "reader_B_pixel_y": 544,
    "reader_B_match_score": 0.9604,
    "reader_A_B_center_distance_px": 1.348,
    "reconciliation": "agreed_visible_position",
    "primary_holdout": true,
    "adjudication_note": "Failure life read from plotted symbol center."
  },
  {
    "record_id": "HN2019_VF_11",
    "source_doi": "10.3390/met9101063",
    "figure": "Figure 10, PDF page 10",
    "finish": "vibrofinished",
    "marker": "blue open triangle",
    "event": "failure",
    "censor_operator": "=",
    "sigma_max_mpa_center": 105.1,
    "sigma_max_mpa_low": 101.59,
    "sigma_max_mpa_high": 108.62,
    "stress_ratio_R": 0.1,
    "sigma_amplitude_mpa_center": 47.3,
    "sigma_amplitude_mpa_low": 45.71,
    "sigma_amplitude_mpa_high": 48.88,
    "cycles_center_or_stop": 511965,
    "cycles_glyph_low": 485221,
    "cycles_glyph_high": 540183,
    "log10_cycles_glyph_halfwidth": 0.0233,
    "reader_A_pdf_x": 327.8414,
    "reader_A_pdf_y": 654.0142,
    "reader_A_vector_objects": 1,
    "reader_A_sequences": "195",
    "reader_B_pixel_x": 989,
    "reader_B_pixel_y": 571,
    "reader_B_match_score": 1.0,
    "reader_A_B_center_distance_px": 0.953,
    "reconciliation": "agreed_visible_position",
    "primary_holdout": true,
    "adjudication_note": "Failure life read from plotted symbol center."
  },
  {
    "record_id": "HN2019_VF_12",
    "source_doi": "10.3390/met9101063",
    "figure": "Figure 10, PDF page 10",
    "finish": "vibrofinished",
    "marker": "blue open triangle",
    "event": "failure",
    "censor_operator": "=",
    "sigma_max_mpa_center": 95.21,
    "sigma_max_mpa_low": 91.7,
    "sigma_max_mpa_high": 98.73,
    "stress_ratio_R": 0.1,
    "sigma_amplitude_mpa_center": 42.85,
    "sigma_amplitude_mpa_low": 41.26,
    "sigma_amplitude_mpa_high": 44.43,
    "cycles_center_or_stop": 622923,
    "cycles_glyph_low": 590383,
    "cycles_glyph_high": 657257,
    "log10_cycles_glyph_halfwidth": 0.0233,
    "reader_A_pdf_x": 334.8614,
    "reader_A_pdf_y": 659.4142,
    "reader_A_vector_objects": 1,
    "reader_A_sequences": "199",
    "reader_B_pixel_x": 1024,
    "reader_B_pixel_y": 598,
    "reader_B_match_score": 1.0,
    "reader_A_B_center_distance_px": 0.98,
    "reconciliation": "agreed_visible_position",
    "primary_holdout": true,
    "adjudication_note": "Failure life read from plotted symbol center."
  },
  {
    "record_id": "HN2019_VF_13",
    "source_doi": "10.3390/met9101063",
    "figure": "Figure 10, PDF page 10",
    "finish": "vibrofinished",
    "marker": "blue open triangle",
    "event": "failure",
    "censor_operator": "=",
    "sigma_max_mpa_center": 105.1,
    "sigma_max_mpa_low": 101.59,
    "sigma_max_mpa_high": 108.62,
    "stress_ratio_R": 0.1,
    "sigma_amplitude_mpa_center": 47.3,
    "sigma_amplitude_mpa_low": 45.71,
    "sigma_amplitude_mpa_high": 48.88,
    "cycles_center_or_stop": 1301871,
    "cycles_glyph_low": 1233863,
    "cycles_glyph_high": 1373627,
    "log10_cycles_glyph_halfwidth": 0.0233,
    "reader_A_pdf_x": 361.2404,
    "reader_A_pdf_y": 654.0142,
    "reader_A_vector_objects": 1,
    "reader_A_sequences": "209",
    "reader_B_pixel_x": 1156,
    "reader_B_pixel_y": 571,
    "reader_B_match_score": 1.0,
    "reader_A_B_center_distance_px": 0.951,
    "reconciliation": "agreed_visible_position",
    "primary_holdout": true,
    "adjudication_note": "Failure life read from plotted symbol center."
  },
  {
    "record_id": "HN2019_VF_14",
    "source_doi": "10.3390/met9101063",
    "figure": "Figure 10, PDF page 10",
    "finish": "vibrofinished",
    "marker": "blue open triangle",
    "event": "failure",
    "censor_operator": "=",
    "sigma_max_mpa_center": 95.21,
    "sigma_max_mpa_low": 91.7,
    "sigma_max_mpa_high": 98.73,
    "stress_ratio_R": 0.1,
    "sigma_amplitude_mpa_center": 42.85,
    "sigma_amplitude_mpa_low": 41.26,
    "sigma_amplitude_mpa_high": 44.43,
    "cycles_center_or_stop": 1329666,
    "cycles_glyph_low": 1260207,
    "cycles_glyph_high": 1402955,
    "log10_cycles_glyph_halfwidth": 0.0233,
    "reader_A_pdf_x": 361.9964,
    "reader_A_pdf_y": 659.4142,
    "reader_A_vector_objects": 1,
    "reader_A_sequences": "211",
    "reader_B_pixel_x": 1160,
    "reader_B_pixel_y": 598,
    "reader_B_match_score": 0.9356,
    "reader_A_B_center_distance_px": 0.93,
    "reconciliation": "agreed_visible_position",
    "primary_holdout": true,
    "adjudication_note": "Failure life read from plotted symbol center."
  },
  {
    "record_id": "HN2019_VF_15",
    "source_doi": "10.3390/met9101063",
    "figure": "Figure 10, PDF page 10",
    "finish": "vibrofinished",
    "marker": "blue open triangle",
    "event": "failure",
    "censor_operator": "=",
    "sigma_max_mpa_center": 105.1,
    "sigma_max_mpa_low": 101.59,
    "sigma_max_mpa_high": 108.62,
    "stress_ratio_R": 0.1,
    "sigma_amplitude_mpa_center": 47.3,
    "sigma_amplitude_mpa_low": 45.71,
    "sigma_amplitude_mpa_high": 48.88,
    "cycles_center_or_stop": 1335699,
    "cycles_glyph_low": 1265924,
    "cycles_glyph_high": 1409320,
    "log10_cycles_glyph_halfwidth": 0.0233,
    "reader_A_pdf_x": 362.1584,
    "reader_A_pdf_y": 654.0142,
    "reader_A_vector_objects": 1,
    "reader_A_sequences": "205",
    "reader_B_pixel_x": null,
    "reader_B_pixel_y": null,
    "reader_B_match_score": null,
    "reader_A_B_center_distance_px": null,
    "reconciliation": "vector_resolved_raster_blended",
    "primary_holdout": false,
    "adjudication_note": "Raster template cannot isolate this heavily overlapping outline; hold out of primary count. Failure life read from plotted symbol center."
  },
  {
    "record_id": "HN2019_VF_16",
    "source_doi": "10.3390/met9101063",
    "figure": "Figure 10, PDF page 10",
    "finish": "vibrofinished",
    "marker": "blue open triangle",
    "event": "runout",
    "censor_operator": ">=",
    "sigma_max_mpa_center": 95.21,
    "sigma_max_mpa_low": 91.7,
    "sigma_max_mpa_high": 98.73,
    "stress_ratio_R": 0.1,
    "sigma_amplitude_mpa_center": 42.85,
    "sigma_amplitude_mpa_low": 41.26,
    "sigma_amplitude_mpa_high": 44.43,
    "cycles_center_or_stop": 5000000,
    "cycles_glyph_low": 5000000,
    "cycles_glyph_high": 5000000,
    "log10_cycles_glyph_halfwidth": null,
    "reader_A_pdf_x": 409.4354,
    "reader_A_pdf_y": 659.4142,
    "reader_A_vector_objects": 2,
    "reader_A_sequences": "203,207",
    "reader_B_pixel_x": 1397,
    "reader_B_pixel_y": 598,
    "reader_B_match_score": 0.995,
    "reader_A_B_center_distance_px": 0.947,
    "reconciliation": "agreed_visible_position",
    "primary_holdout": true,
    "adjudication_note": "Additional exactly coincident outline paths (1) cannot prove distinct specimens; count one visible position. Right-censored at paper's 5e6-cycle limit; do not score as a failure."
  },
  {
    "record_id": "HN2019_VF_17",
    "source_doi": "10.3390/met9101063",
    "figure": "Figure 10, PDF page 10",
    "finish": "vibrofinished",
    "marker": "blue open triangle",
    "event": "runout",
    "censor_operator": ">=",
    "sigma_max_mpa_center": 85.17,
    "sigma_max_mpa_low": 81.66,
    "sigma_max_mpa_high": 88.69,
    "stress_ratio_R": 0.1,
    "sigma_amplitude_mpa_center": 38.33,
    "sigma_amplitude_mpa_low": 36.75,
    "sigma_amplitude_mpa_high": 39.91,
    "cycles_center_or_stop": 5000000,
    "cycles_glyph_low": 5000000,
    "cycles_glyph_high": 5000000,
    "log10_cycles_glyph_halfwidth": null,
    "reader_A_pdf_x": 409.4354,
    "reader_A_pdf_y": 664.8953,
    "reader_A_vector_objects": 3,
    "reader_A_sequences": "197,201,213",
    "reader_B_pixel_x": 1397,
    "reader_B_pixel_y": 625,
    "reader_B_match_score": 1.0,
    "reader_A_B_center_distance_px": 0.55,
    "reconciliation": "agreed_visible_position",
    "primary_holdout": true,
    "adjudication_note": "Additional exactly coincident outline paths (2) cannot prove distinct specimens; count one visible position. Right-censored at paper's 5e6-cycle limit; do not score as a failure."
  },
  {
    "record_id": "HN2019_SB_01",
    "source_doi": "10.3390/met9101063",
    "figure": "Figure 10, PDF page 10",
    "finish": "sandblasted",
    "marker": "black open diamond",
    "event": "failure",
    "censor_operator": "=",
    "sigma_max_mpa_center": 205.09,
    "sigma_max_mpa_low": 201.57,
    "sigma_max_mpa_high": 208.61,
    "stress_ratio_R": 0.1,
    "sigma_amplitude_mpa_center": 92.29,
    "sigma_amplitude_mpa_low": 90.71,
    "sigma_amplitude_mpa_high": 93.87,
    "cycles_center_or_stop": 48484,
    "cycles_glyph_low": 45951,
    "cycles_glyph_high": 51156,
    "log10_cycles_glyph_halfwidth": 0.0233,
    "reader_A_pdf_x": 243.4934,
    "reader_A_pdf_y": 599.4202,
    "reader_A_vector_objects": 1,
    "reader_A_sequences": "255",
    "reader_B_pixel_x": 568,
    "reader_B_pixel_y": 297,
    "reader_B_match_score": 0.9946,
    "reader_A_B_center_distance_px": 0.539,
    "reconciliation": "agreed_visible_position",
    "primary_holdout": true,
    "adjudication_note": "Failure life read from plotted symbol center."
  },
  {
    "record_id": "HN2019_SB_02",
    "source_doi": "10.3390/met9101063",
    "figure": "Figure 10, PDF page 10",
    "finish": "sandblasted",
    "marker": "black open diamond",
    "event": "failure",
    "censor_operator": "=",
    "sigma_max_mpa_center": 205.09,
    "sigma_max_mpa_low": 201.57,
    "sigma_max_mpa_high": 208.61,
    "stress_ratio_R": 0.1,
    "sigma_amplitude_mpa_center": 92.29,
    "sigma_amplitude_mpa_low": 90.71,
    "sigma_amplitude_mpa_high": 93.87,
    "cycles_center_or_stop": 63137,
    "cycles_glyph_low": 59839,
    "cycles_glyph_high": 66617,
    "log10_cycles_glyph_halfwidth": 0.0233,
    "reader_A_pdf_x": 252.9434,
    "reader_A_pdf_y": 599.4202,
    "reader_A_vector_objects": 1,
    "reader_A_sequences": "263",
    "reader_B_pixel_x": 615,
    "reader_B_pixel_y": 297,
    "reader_B_match_score": 0.9838,
    "reader_A_B_center_distance_px": 0.297,
    "reconciliation": "agreed_visible_position",
    "primary_holdout": true,
    "adjudication_note": "Failure life read from plotted symbol center."
  },
  {
    "record_id": "HN2019_SB_03",
    "source_doi": "10.3390/met9101063",
    "figure": "Figure 10, PDF page 10",
    "finish": "sandblasted",
    "marker": "black open diamond",
    "event": "failure",
    "censor_operator": "=",
    "sigma_max_mpa_center": 195.05,
    "sigma_max_mpa_low": 191.54,
    "sigma_max_mpa_high": 198.57,
    "stress_ratio_R": 0.1,
    "sigma_amplitude_mpa_center": 87.77,
    "sigma_amplitude_mpa_low": 86.19,
    "sigma_amplitude_mpa_high": 89.36,
    "cycles_center_or_stop": 67015,
    "cycles_glyph_low": 63514,
    "cycles_glyph_high": 70708,
    "log10_cycles_glyph_halfwidth": 0.0233,
    "reader_A_pdf_x": 255.0764,
    "reader_A_pdf_y": 604.9012,
    "reader_A_vector_objects": 1,
    "reader_A_sequences": "245",
    "reader_B_pixel_x": 625,
    "reader_B_pixel_y": 324,
    "reader_B_match_score": 0.7081,
    "reader_A_B_center_distance_px": 0.636,
    "reconciliation": "agreed_visible_position",
    "primary_holdout": true,
    "adjudication_note": "Failure life read from plotted symbol center."
  },
  {
    "record_id": "HN2019_SB_04",
    "source_doi": "10.3390/met9101063",
    "figure": "Figure 10, PDF page 10",
    "finish": "sandblasted",
    "marker": "black open diamond",
    "event": "failure",
    "censor_operator": "=",
    "sigma_max_mpa_center": 195.05,
    "sigma_max_mpa_low": 191.54,
    "sigma_max_mpa_high": 198.57,
    "stress_ratio_R": 0.1,
    "sigma_amplitude_mpa_center": 87.77,
    "sigma_amplitude_mpa_low": 86.19,
    "sigma_amplitude_mpa_high": 89.36,
    "cycles_center_or_stop": 70065,
    "cycles_glyph_low": 66405,
    "cycles_glyph_high": 73927,
    "log10_cycles_glyph_halfwidth": 0.0233,
    "reader_A_pdf_x": 256.6694,
    "reader_A_pdf_y": 604.9012,
    "reader_A_vector_objects": 1,
    "reader_A_sequences": "259",
    "reader_B_pixel_x": 634,
    "reader_B_pixel_y": 325,
    "reader_B_match_score": 0.9459,
    "reader_A_B_center_distance_px": 0.814,
    "reconciliation": "agreed_visible_position",
    "primary_holdout": true,
    "adjudication_note": "Failure life read from plotted symbol center."
  },
  {
    "record_id": "HN2019_SB_05",
    "source_doi": "10.3390/met9101063",
    "figure": "Figure 10, PDF page 10",
    "finish": "sandblasted",
    "marker": "black open diamond",
    "event": "failure",
    "censor_operator": "=",
    "sigma_max_mpa_center": 195.05,
    "sigma_max_mpa_low": 191.54,
    "sigma_max_mpa_high": 198.57,
    "stress_ratio_R": 0.1,
    "sigma_amplitude_mpa_center": 87.77,
    "sigma_amplitude_mpa_low": 86.19,
    "sigma_amplitude_mpa_high": 89.36,
    "cycles_center_or_stop": 71292,
    "cycles_glyph_low": 67568,
    "cycles_glyph_high": 75221,
    "log10_cycles_glyph_halfwidth": 0.0233,
    "reader_A_pdf_x": 257.2904,
    "reader_A_pdf_y": 604.9012,
    "reader_A_vector_objects": 1,
    "reader_A_sequences": "247",
    "reader_B_pixel_x": null,
    "reader_B_pixel_y": null,
    "reader_B_match_score": null,
    "reader_A_B_center_distance_px": null,
    "reconciliation": "vector_resolved_raster_blended",
    "primary_holdout": false,
    "adjudication_note": "Raster template cannot isolate this heavily overlapping outline; hold out of primary count. Failure life read from plotted symbol center."
  },
  {
    "record_id": "HN2019_SB_06",
    "source_doi": "10.3390/met9101063",
    "figure": "Figure 10, PDF page 10",
    "finish": "sandblasted",
    "marker": "black open diamond",
    "event": "failure",
    "censor_operator": "=",
    "sigma_max_mpa_center": 185.11,
    "sigma_max_mpa_low": 181.6,
    "sigma_max_mpa_high": 188.63,
    "stress_ratio_R": 0.1,
    "sigma_amplitude_mpa_center": 83.3,
    "sigma_amplitude_mpa_low": 81.72,
    "sigma_amplitude_mpa_high": 84.88,
    "cycles_center_or_stop": 94036,
    "cycles_glyph_low": 89124,
    "cycles_glyph_high": 99219,
    "log10_cycles_glyph_halfwidth": 0.0233,
    "reader_A_pdf_x": 267.1994,
    "reader_A_pdf_y": 610.3282,
    "reader_A_vector_objects": 1,
    "reader_A_sequences": "257",
    "reader_B_pixel_x": 687,
    "reader_B_pixel_y": 351,
    "reader_B_match_score": 0.9297,
    "reader_A_B_center_distance_px": 1.187,
    "reconciliation": "agreed_visible_position",
    "primary_holdout": true,
    "adjudication_note": "Failure life read from plotted symbol center."
  },
  {
    "record_id": "HN2019_SB_07",
    "source_doi": "10.3390/met9101063",
    "figure": "Figure 10, PDF page 10",
    "finish": "sandblasted",
    "marker": "black open diamond",
    "event": "failure",
    "censor_operator": "=",
    "sigma_max_mpa_center": 165.09,
    "sigma_max_mpa_low": 161.57,
    "sigma_max_mpa_high": 168.6,
    "stress_ratio_R": 0.1,
    "sigma_amplitude_mpa_center": 74.29,
    "sigma_amplitude_mpa_low": 72.71,
    "sigma_amplitude_mpa_high": 75.87,
    "cycles_center_or_stop": 96261,
    "cycles_glyph_low": 91233,
    "cycles_glyph_high": 101567,
    "log10_cycles_glyph_halfwidth": 0.0233,
    "reader_A_pdf_x": 268.0364,
    "reader_A_pdf_y": 621.2632,
    "reader_A_vector_objects": 1,
    "reader_A_sequences": "233",
    "reader_B_pixel_x": 691,
    "reader_B_pixel_y": 406,
    "reader_B_match_score": 0.8973,
    "reader_A_B_center_distance_px": 0.88,
    "reconciliation": "agreed_visible_position",
    "primary_holdout": true,
    "adjudication_note": "Failure life read from plotted symbol center."
  },
  {
    "record_id": "HN2019_SB_08",
    "source_doi": "10.3390/met9101063",
    "figure": "Figure 10, PDF page 10",
    "finish": "sandblasted",
    "marker": "black open diamond",
    "event": "failure",
    "censor_operator": "=",
    "sigma_max_mpa_center": 185.11,
    "sigma_max_mpa_low": 181.6,
    "sigma_max_mpa_high": 188.63,
    "stress_ratio_R": 0.1,
    "sigma_amplitude_mpa_center": 83.3,
    "sigma_amplitude_mpa_low": 81.72,
    "sigma_amplitude_mpa_high": 84.88,
    "cycles_center_or_stop": 114416,
    "cycles_glyph_low": 108439,
    "cycles_glyph_high": 120723,
    "log10_cycles_glyph_halfwidth": 0.0233,
    "reader_A_pdf_x": 274.2194,
    "reader_A_pdf_y": 610.3282,
    "reader_A_vector_objects": 1,
    "reader_A_sequences": "251",
    "reader_B_pixel_x": 722,
    "reader_B_pixel_y": 352,
    "reader_B_match_score": 0.9189,
    "reader_A_B_center_distance_px": 0.969,
    "reconciliation": "agreed_visible_position",
    "primary_holdout": true,
    "adjudication_note": "Failure life read from plotted symbol center."
  },
  {
    "record_id": "HN2019_SB_09",
    "source_doi": "10.3390/met9101063",
    "figure": "Figure 10, PDF page 10",
    "finish": "sandblasted",
    "marker": "black open diamond",
    "event": "failure",
    "censor_operator": "=",
    "sigma_max_mpa_center": 175.07,
    "sigma_max_mpa_low": 171.56,
    "sigma_max_mpa_high": 178.59,
    "stress_ratio_R": 0.1,
    "sigma_amplitude_mpa_center": 78.78,
    "sigma_amplitude_mpa_low": 77.2,
    "sigma_amplitude_mpa_high": 80.37,
    "cycles_center_or_stop": 185998,
    "cycles_glyph_low": 176281,
    "cycles_glyph_high": 196249,
    "log10_cycles_glyph_halfwidth": 0.0233,
    "reader_A_pdf_x": 291.6074,
    "reader_A_pdf_y": 615.8093,
    "reader_A_vector_objects": 1,
    "reader_A_sequences": "243",
    "reader_B_pixel_x": 808,
    "reader_B_pixel_y": 379,
    "reader_B_match_score": 0.7946,
    "reader_A_B_center_distance_px": 0.064,
    "reconciliation": "agreed_visible_position",
    "primary_holdout": true,
    "adjudication_note": "Failure life read from plotted symbol center."
  },
  {
    "record_id": "HN2019_SB_10",
    "source_doi": "10.3390/met9101063",
    "figure": "Figure 10, PDF page 10",
    "finish": "sandblasted",
    "marker": "black open diamond",
    "event": "failure",
    "censor_operator": "=",
    "sigma_max_mpa_center": 175.07,
    "sigma_max_mpa_low": 171.56,
    "sigma_max_mpa_high": 178.59,
    "stress_ratio_R": 0.1,
    "sigma_amplitude_mpa_center": 78.78,
    "sigma_amplitude_mpa_low": 77.2,
    "sigma_amplitude_mpa_high": 80.37,
    "cycles_center_or_stop": 191986,
    "cycles_glyph_low": 181957,
    "cycles_glyph_high": 202568,
    "log10_cycles_glyph_halfwidth": 0.0233,
    "reader_A_pdf_x": 292.7414,
    "reader_A_pdf_y": 615.8093,
    "reader_A_vector_objects": 1,
    "reader_A_sequences": "249",
    "reader_B_pixel_x": null,
    "reader_B_pixel_y": null,
    "reader_B_match_score": null,
    "reader_A_B_center_distance_px": null,
    "reconciliation": "vector_resolved_raster_blended",
    "primary_holdout": false,
    "adjudication_note": "Raster template cannot isolate this heavily overlapping outline; hold out of primary count. Failure life read from plotted symbol center."
  },
  {
    "record_id": "HN2019_SB_11",
    "source_doi": "10.3390/met9101063",
    "figure": "Figure 10, PDF page 10",
    "finish": "sandblasted",
    "marker": "black open diamond",
    "event": "failure",
    "censor_operator": "=",
    "sigma_max_mpa_center": 175.07,
    "sigma_max_mpa_low": 171.56,
    "sigma_max_mpa_high": 178.59,
    "stress_ratio_R": 0.1,
    "sigma_amplitude_mpa_center": 78.78,
    "sigma_amplitude_mpa_low": 77.2,
    "sigma_amplitude_mpa_high": 80.37,
    "cycles_center_or_stop": 196975,
    "cycles_glyph_low": 186685,
    "cycles_glyph_high": 207831,
    "log10_cycles_glyph_halfwidth": 0.0233,
    "reader_A_pdf_x": 293.6594,
    "reader_A_pdf_y": 615.8093,
    "reader_A_vector_objects": 1,
    "reader_A_sequences": "261",
    "reader_B_pixel_x": 819,
    "reader_B_pixel_y": 379,
    "reader_B_match_score": 0.9892,
    "reader_A_B_center_distance_px": 0.702,
    "reconciliation": "agreed_visible_position",
    "primary_holdout": true,
    "adjudication_note": "Failure life read from plotted symbol center."
  },
  {
    "record_id": "HN2019_SB_12",
    "source_doi": "10.3390/met9101063",
    "figure": "Figure 10, PDF page 10",
    "finish": "sandblasted",
    "marker": "black open diamond",
    "event": "failure",
    "censor_operator": "=",
    "sigma_max_mpa_center": 175.07,
    "sigma_max_mpa_low": 171.56,
    "sigma_max_mpa_high": 178.59,
    "stress_ratio_R": 0.1,
    "sigma_amplitude_mpa_center": 78.78,
    "sigma_amplitude_mpa_low": 77.2,
    "sigma_amplitude_mpa_high": 80.37,
    "cycles_center_or_stop": 617309,
    "cycles_glyph_low": 585061,
    "cycles_glyph_high": 651333,
    "log10_cycles_glyph_halfwidth": 0.0233,
    "reader_A_pdf_x": 334.5374,
    "reader_A_pdf_y": 615.8093,
    "reader_A_vector_objects": 1,
    "reader_A_sequences": "253",
    "reader_B_pixel_x": 1023,
    "reader_B_pixel_y": 379,
    "reader_B_match_score": 1.0,
    "reader_A_B_center_distance_px": 0.314,
    "reconciliation": "agreed_visible_position",
    "primary_holdout": true,
    "adjudication_note": "Failure life read from plotted symbol center."
  },
  {
    "record_id": "HN2019_SB_13",
    "source_doi": "10.3390/met9101063",
    "figure": "Figure 10, PDF page 10",
    "finish": "sandblasted",
    "marker": "black open diamond",
    "event": "failure",
    "censor_operator": "=",
    "sigma_max_mpa_center": 155.15,
    "sigma_max_mpa_low": 151.63,
    "sigma_max_mpa_high": 158.66,
    "stress_ratio_R": 0.1,
    "sigma_amplitude_mpa_center": 69.82,
    "sigma_amplitude_mpa_low": 68.23,
    "sigma_amplitude_mpa_high": 71.4,
    "cycles_center_or_stop": 1390193,
    "cycles_glyph_low": 1317572,
    "cycles_glyph_high": 1466818,
    "log10_cycles_glyph_halfwidth": 0.0233,
    "reader_A_pdf_x": 363.5894,
    "reader_A_pdf_y": 626.6902,
    "reader_A_vector_objects": 1,
    "reader_A_sequences": "239",
    "reader_B_pixel_x": 1168,
    "reader_B_pixel_y": 433,
    "reader_B_match_score": 0.9189,
    "reader_A_B_center_distance_px": 0.453,
    "reconciliation": "agreed_visible_position",
    "primary_holdout": true,
    "adjudication_note": "Failure life read from plotted symbol center."
  },
  {
    "record_id": "HN2019_SB_14",
    "source_doi": "10.3390/met9101063",
    "figure": "Figure 10, PDF page 10",
    "finish": "sandblasted",
    "marker": "black open diamond",
    "event": "failure",
    "censor_operator": "=",
    "sigma_max_mpa_center": 155.15,
    "sigma_max_mpa_low": 151.63,
    "sigma_max_mpa_high": 158.66,
    "stress_ratio_R": 0.1,
    "sigma_amplitude_mpa_center": 69.82,
    "sigma_amplitude_mpa_low": 68.23,
    "sigma_amplitude_mpa_high": 71.4,
    "cycles_center_or_stop": 1504806,
    "cycles_glyph_low": 1426197,
    "cycles_glyph_high": 1587748,
    "log10_cycles_glyph_halfwidth": 0.0233,
    "reader_A_pdf_x": 366.4244,
    "reader_A_pdf_y": 626.6902,
    "reader_A_vector_objects": 1,
    "reader_A_sequences": "235",
    "reader_B_pixel_x": 1183,
    "reader_B_pixel_y": 433,
    "reader_B_match_score": 0.8865,
    "reader_A_B_center_distance_px": 0.988,
    "reconciliation": "agreed_visible_position",
    "primary_holdout": true,
    "adjudication_note": "Failure life read from plotted symbol center."
  },
  {
    "record_id": "HN2019_SB_15",
    "source_doi": "10.3390/met9101063",
    "figure": "Figure 10, PDF page 10",
    "finish": "sandblasted",
    "marker": "black open diamond",
    "event": "failure",
    "censor_operator": "=",
    "sigma_max_mpa_center": 155.15,
    "sigma_max_mpa_low": 151.63,
    "sigma_max_mpa_high": 158.66,
    "stress_ratio_R": 0.1,
    "sigma_amplitude_mpa_center": 69.82,
    "sigma_amplitude_mpa_low": 68.23,
    "sigma_amplitude_mpa_high": 71.4,
    "cycles_center_or_stop": 1631328,
    "cycles_glyph_low": 1546110,
    "cycles_glyph_high": 1721243,
    "log10_cycles_glyph_halfwidth": 0.0233,
    "reader_A_pdf_x": 369.3134,
    "reader_A_pdf_y": 626.6902,
    "reader_A_vector_objects": 1,
    "reader_A_sequences": "227",
    "reader_B_pixel_x": 1197,
    "reader_B_pixel_y": 433,
    "reader_B_match_score": 0.8865,
    "reader_A_B_center_distance_px": 0.622,
    "reconciliation": "agreed_visible_position",
    "primary_holdout": true,
    "adjudication_note": "Failure life read from plotted symbol center."
  },
  {
    "record_id": "HN2019_SB_16",
    "source_doi": "10.3390/met9101063",
    "figure": "Figure 10, PDF page 10",
    "finish": "sandblasted",
    "marker": "black open diamond",
    "event": "runout",
    "censor_operator": ">=",
    "sigma_max_mpa_center": 155.15,
    "sigma_max_mpa_low": 151.63,
    "sigma_max_mpa_high": 158.66,
    "stress_ratio_R": 0.1,
    "sigma_amplitude_mpa_center": 69.82,
    "sigma_amplitude_mpa_low": 68.23,
    "sigma_amplitude_mpa_high": 71.4,
    "cycles_center_or_stop": 5000000,
    "cycles_glyph_low": 5000000,
    "cycles_glyph_high": 5000000,
    "log10_cycles_glyph_halfwidth": null,
    "reader_A_pdf_x": 409.4354,
    "reader_A_pdf_y": 626.6902,
    "reader_A_vector_objects": 1,
    "reader_A_sequences": "231",
    "reader_B_pixel_x": 1397,
    "reader_B_pixel_y": 434,
    "reader_B_match_score": 0.9351,
    "reader_A_B_center_distance_px": 0.579,
    "reconciliation": "agreed_visible_position",
    "primary_holdout": true,
    "adjudication_note": "Right-censored at paper's 5e6-cycle limit; do not score as a failure."
  },
  {
    "record_id": "HN2019_SB_17",
    "source_doi": "10.3390/met9101063",
    "figure": "Figure 10, PDF page 10",
    "finish": "sandblasted",
    "marker": "black open diamond",
    "event": "runout",
    "censor_operator": ">=",
    "sigma_max_mpa_center": 145.11,
    "sigma_max_mpa_low": 141.59,
    "sigma_max_mpa_high": 148.62,
    "stress_ratio_R": 0.1,
    "sigma_amplitude_mpa_center": 65.3,
    "sigma_amplitude_mpa_low": 63.72,
    "sigma_amplitude_mpa_high": 66.88,
    "cycles_center_or_stop": 5000000,
    "cycles_glyph_low": 5000000,
    "cycles_glyph_high": 5000000,
    "log10_cycles_glyph_halfwidth": null,
    "reader_A_pdf_x": 409.4354,
    "reader_A_pdf_y": 632.1713,
    "reader_A_vector_objects": 3,
    "reader_A_sequences": "229,237,241",
    "reader_B_pixel_x": 1398,
    "reader_B_pixel_y": 461,
    "reader_B_match_score": 0.9622,
    "reader_A_B_center_distance_px": 0.832,
    "reconciliation": "agreed_visible_position",
    "primary_holdout": true,
    "adjudication_note": "Additional exactly coincident outline paths (2) cannot prove distinct specimens; count one visible position. Right-censored at paper's 5e6-cycle limit; do not score as a failure."
  },
  {
    "record_id": "HN2019_MP_01",
    "source_doi": "10.3390/met9101063",
    "figure": "Figure 10, PDF page 10",
    "finish": "machined and polished",
    "marker": "red open circle",
    "event": "failure",
    "censor_operator": "=",
    "sigma_max_mpa_center": 245.1,
    "sigma_max_mpa_low": 241.58,
    "sigma_max_mpa_high": 248.61,
    "stress_ratio_R": 0.1,
    "sigma_amplitude_mpa_center": 110.29,
    "sigma_amplitude_mpa_low": 108.71,
    "sigma_amplitude_mpa_high": 111.88,
    "cycles_center_or_stop": 47866,
    "cycles_glyph_low": 45366,
    "cycles_glyph_high": 50505,
    "log10_cycles_glyph_halfwidth": 0.0233,
    "reader_A_pdf_x": 243.0344,
    "reader_A_pdf_y": 577.5772,
    "reader_A_vector_objects": 1,
    "reader_A_sequences": "280",
    "reader_B_pixel_x": 565,
    "reader_B_pixel_y": 187,
    "reader_B_match_score": 0.9367,
    "reader_A_B_center_distance_px": 0.906,
    "reconciliation": "agreed_visible_position",
    "primary_holdout": true,
    "adjudication_note": "Failure life read from plotted symbol center."
  },
  {
    "record_id": "HN2019_MP_02",
    "source_doi": "10.3390/met9101063",
    "figure": "Figure 10, PDF page 10",
    "finish": "machined and polished",
    "marker": "red open circle",
    "event": "failure",
    "censor_operator": "=",
    "sigma_max_mpa_center": 235.06,
    "sigma_max_mpa_low": 231.54,
    "sigma_max_mpa_high": 238.57,
    "stress_ratio_R": 0.1,
    "sigma_amplitude_mpa_center": 105.78,
    "sigma_amplitude_mpa_low": 104.19,
    "sigma_amplitude_mpa_high": 107.36,
    "cycles_center_or_stop": 59215,
    "cycles_glyph_low": 56122,
    "cycles_glyph_high": 62479,
    "log10_cycles_glyph_halfwidth": 0.0233,
    "reader_A_pdf_x": 250.6484,
    "reader_A_pdf_y": 583.0582,
    "reader_A_vector_objects": 1,
    "reader_A_sequences": "298",
    "reader_B_pixel_x": 603,
    "reader_B_pixel_y": 215,
    "reader_B_match_score": 0.9593,
    "reader_A_B_center_distance_px": 0.376,
    "reconciliation": "agreed_visible_position",
    "primary_holdout": true,
    "adjudication_note": "Failure life read from plotted symbol center."
  },
  {
    "record_id": "HN2019_MP_03",
    "source_doi": "10.3390/met9101063",
    "figure": "Figure 10, PDF page 10",
    "finish": "machined and polished",
    "marker": "red open circle",
    "event": "failure",
    "censor_operator": "=",
    "sigma_max_mpa_center": 235.06,
    "sigma_max_mpa_low": 231.54,
    "sigma_max_mpa_high": 238.57,
    "stress_ratio_R": 0.1,
    "sigma_amplitude_mpa_center": 105.78,
    "sigma_amplitude_mpa_low": 104.19,
    "sigma_amplitude_mpa_high": 107.36,
    "cycles_center_or_stop": 68756,
    "cycles_glyph_low": 65164,
    "cycles_glyph_high": 72546,
    "log10_cycles_glyph_halfwidth": 0.0233,
    "reader_A_pdf_x": 255.9944,
    "reader_A_pdf_y": 583.0582,
    "reader_A_vector_objects": 1,
    "reader_A_sequences": "268",
    "reader_B_pixel_x": 630,
    "reader_B_pixel_y": 215,
    "reader_B_match_score": 0.9186,
    "reader_A_B_center_distance_px": 0.292,
    "reconciliation": "agreed_visible_position",
    "primary_holdout": true,
    "adjudication_note": "Failure life read from plotted symbol center."
  },
  {
    "record_id": "HN2019_MP_04",
    "source_doi": "10.3390/met9101063",
    "figure": "Figure 10, PDF page 10",
    "finish": "machined and polished",
    "marker": "red open circle",
    "event": "failure",
    "censor_operator": "=",
    "sigma_max_mpa_center": 245.1,
    "sigma_max_mpa_low": 241.58,
